Repository: nepeters/pyEWIMV

python version of EWIMV

organized into a library

still a work in progress..

File: Data/316L_AM/Horizontal_BDup/Cu Tube/211_pf_AM316Lhor.xrdml
<?xml version="1.0" encoding="UTF-8"?>
<xrdMeasurements xmlns="http://www.xrdml.com/XRDMeasurement/1.5" xmlns:xsi="http://www.w3.org/2001/XMLSchema-instance" xsi:schemaLocation="http://www.xrdml.com/XRDMeasurement/1.5 http://www.xrdml.com/XRDMeasurement/1.5/XRDMeasurement.xsd" status="Completed">
	<comment>
		<entry>Configuration=Open Eulerian Cradle, Owner=User-1, Creation date=6/5/2018 4:51:53 PM</entry>
		<entry>Goniometer=PW3050/60 (Theta/Theta); Minimum step size 2Theta:0.001; Minimum step size Omega:0.001</entry>
		<entry>Sample stage=Open Eulerian Cradle (manual Z); Minimum step size Phi:0.01; Minimum step size Chi:0.01</entry>
		<entry>Diffractometer system=XPERT-PRO</entry>
		<entry>Measurement program=Pole Figure, Owner=User-1, Creation date=6/21/2018 4:10:17 PM</entry>
		<entry>Batch program=Fe_PFS, Owner=user, Creation date=10/4/2019 9:18:03 AM</entry>
	</comment>
	<sample type="To be analyzed">
		<id>AM316Lvert</id>
		<name></name>
		<preparedBy></preparedBy>
	</sample>
	<xrdMeasurement measurementType="Texture pole figure" status="Completed" measurementStepAxis="Chi" sampleMode="Reflection">
		<comment>
			<entry>80Chi</entry>
		</comment>
		<usedWavelength intended="K-Alpha 1">
			<kAlpha1 unit="Angstrom">1.5405980</kAlpha1>
			<kAlpha2 unit="Angstrom">1.5444260</kAlpha2>
			<kBeta unit="Angstrom">1.3922500</kBeta>
			<ratioKAlpha2KAlpha1>0.5000</ratioKAlpha2KAlpha1>
		</usedWavelength>
		<incidentBeamPath>
			<radius unit="mm">240.00</radius>
			<xRayTube id="1010048" name="Empyrean XRD tube Cu LFF HR DK425176">
				<tension unit="kV">45</tension>
				<current unit="mA">40</current>
				<anodeMaterial>Cu</anodeMaterial>
				<focus type="Point">
					<length unit="mm">12.0</length>
					<width unit="mm">0.4</width>
					<takeOffAngle unit="deg">6.0</takeOffAngle>
				</focus>
			</xRayTube>
			<filter id="20010004" name="Beta-filter Nickel">
				<material>Ni</material>
				<thickness unit="mm">0.020</thickness>
			</filter>
		</incidentBeamPath>
		<diffractedBeamPath>
			<radius unit="mm">240.00</radius>
			<parallelPlateCollimator id="25010002" name="Parallel plate collimator 0.18°">
				<opening unit="deg">0.18</opening>
			</parallelPlateCollimator>
			<detector id="7010011" name="Proportional detector Xe" xsi:type="pointDetectorType">
				<phd>
					<lowerLevel unit="%">35.0</lowerLevel>
					<upperLevel unit="%">80.0</upperLevel>
				</phd>
			</detector>
		</diffractedBeamPath>
		<scan appendNumber="0" mode="Continuous" scanAxis="Phi" status="Completed">
			<header>
				<startTimeStamp>2019-10-04T10:10:40-04:00</startTimeStamp>
				<endTimeStamp>2019-10-04T10:11:52-04:00</endTimeStamp>
				<author>
					<name>ms6pb</name>
				</author>
				<source>
					<applicationSoftware version="3.0c">Data Collector</applicationSoftware>
					<instrumentControlSoftware version="2.1A">XPERT-PRO</instrumentControlSoftware>
					<instrumentID>0000000014024241</instrumentID>
				</source>
			</header>
			<dataPoints>
				<positions axis="2Theta" unit="deg">
					<commonPosition>74.432</commonPosition>
				</positions>
				<positions axis="Omega" unit="deg">
					<commonPosition>37.216</commonPosition>
				</positions>
				<positions axis="Phi" unit="deg">
					<startPosition>2.50</startPosition>
					<endPosition>357.50</endPosition>
				</positions>
				<positions axis="Chi" unit="deg">
					<commonPosition>0.00</commonPosition>
				</positions>
				<commonCountingTime unit="seconds">1.00</commonCountingTime>
				<intensities unit="counts">4413 4379 4394 4238 4318 4377 4330 4432 4409 4319 4365 4470 4499 4454 4294 4500 4465 4385 4497 4423 4569 4525 4425 4476 4602 4460 4394 4408 4450 4330 4524 4446 4516 4434 4526 4470 4459 4427 4458 4512 4701 4568 4509 4509 4454 4463 4492 4478 4464 4593 4392 4438 4454 4459 4375 4303 4350 4458 4467 4500 4505 4436 4404 4535 4540 4506 4536 4434 4561 4441 4349 4372</intensities>
			</dataPoints>
		</scan>
		<scan appendNumber="0" mode="Continuous" scanAxis="Phi" status="Completed">
			<header>
				<startTimeStamp>2019-10-04T10:11:58-04:00</startTimeStamp>
				<endTimeStamp>2019-10-04T10:13:10-04:00</endTimeStamp>
				<author>
					<name>ms6pb</name>
				</author>
				<source>
					<applicationSoftware version="3.0c">Data Collector</applicationSoftware>
					<instrumentControlSoftware version="2.1A">XPERT-PRO</instrumentControlSoftware>
					<instrumentID>0000000014024241</instrumentID>
				</source>
			</header>
			<dataPoints>
				<positions axis="2Theta" unit="deg">
					<commonPosition>74.432</commonPosition>
				</positions>
				<positions axis="Omega" unit="deg">
					<commonPosition>37.216</commonPosition>
				</positions>
				<positions axis="Phi" unit="deg">
					<startPosition>2.50</startPosition>
					<endPosition>357.50</endPosition>
				</positions>
				<positions axis="Chi" unit="deg">
					<commonPosition>5.00</commonPosition>
				</positions>
				<commonCountingTime unit="seconds">1.00</commonCountingTime>
				<intensities unit="counts">4131 4232 4271 4210 4127 4202 4245 4266 4364 4386 4341 4309 4382 4434 4518 4489 4401 4522 4476 4472 4523 4641 4560 4583 4545 4581 4663 4703 4485 4425 4627 4457 4487 4420 4494 4454 4336 4345 4467 4503 4363 4313 4360 4485 4298 4315 4436 4415 4336 4296 4164 4357 4386 4293 4300 4320 4223 4271 4125 4102 4196 4193 4126 4317 4088 4144 4154 4366 4194 4233 4337 4249</intensities>
			</dataPoints>
		</scan>
		<scan appendNumber="0" mode="Continuous" scanAxis="Phi" status="Completed">
			<header>
				<startTimeStamp>2019-10-04T10:13:18-04:00</startTimeStamp>
				<endTimeStamp>2019-10-04T10:14:31-04:00</endTimeStamp>
				<author>
					<name>ms6pb</name>
				</author>
				<source>
					<applicationSoftware version="3.0c">Data Collector</applicationSoftware>
					<instrumentControlSoftware version="2.1A">XPERT-PRO</instrumentControlSoftware>
					<instrumentID>0000000014024241</instrumentID>
				</source>
			</header>
			<dataPoints>
				<positions axis="2Theta" unit="deg">
					<commonPosition>74.432</commonPosition>
				</positions>
				<positions axis="Omega" unit="deg">
					<commonPosition>37.216</commonPosition>
				</positions>
				<positions axis="Phi" unit="deg">
					<startPosition>2.50</startPosition>
					<endPosition>357.50</endPosition>
				</positions>
				<positions axis="Chi" unit="deg">
					<commonPosition>10.00</commonPosition>
				</positions>
				<commonCountingTime unit="seconds">1.00</commonCountingTime>
				<intensities unit="counts">4151 4102 4245 4135 4263 4253 4187 4273 4317 4269 4215 4283 4302 4194 4282 4204 4086 4337 4303 4307 4264 4401 4396 4347 4384 4243 4493 4432 4267 4401 4139 4215 4266 4240 4274 4224 4172 4219 4043 4060 4181 4209 4153 4134 4084 4114 4097 4125 4233 4086 4159 4133 4096 4215 4107 4112 4240 4057 4060 4063 4119 4013 4039 4203 3925 3934 4193 4130 4108 4056 4082 4137</intensities>
			</dataPoints>
		</scan>
		<scan appendNumber="0" mode="Continuous" scanAxis="Phi" status="Completed">
			<header>
				<startTimeStamp>2019-10-04T10:14:39-04:00</startTimeStamp>
				<endTimeStamp>2019-10-04T10:15:52-04:00</endTimeStamp>
				<author>
					<name>ms6pb</name>
				</author>
				<source>
					<applicationSoftware version="3.0c">Data Collector</applicationSoftware>
					<instrumentControlSoftware version="2.1A">XPERT-PRO</instrumentControlSoftware>
					<instrumentID>0000000014024241</instrumentID>
				</source>
			</header>
			<dataPoints>
				<positions axis="2Theta" unit="deg">
					<commonPosition>74.432</commonPosition>
				</positions>
				<positions axis="Omega" unit="deg">
					<commonPosition>37.216</commonPosition>
				</positions>
				<positions axis="Phi" unit="deg">
					<startPosition>2.50</startPosition>
					<endPosition>357.50</endPosition>
				</positions>
				<positions axis="Chi" unit="deg">
					<commonPosition>15.00</commonPosition>
				</positions>
				<commonCountingTime unit="seconds">1.00</commonCountingTime>
				<intensities unit="counts">4131 4293 4292 4123 4127 4204 4013 3025 2969 3111 3004 2967 3153 2963 3132 3208 3148 3189 3164 3199 3127 3072 3086 3012 3125 3184 3058 3232 3172 3052 3039 3084 3112 3089 2982 3161 3096 3019 2945 2944 2913 3075 2946 2907 2897 2884 3015 3170 3026 2957 3074 3055 3044 2999 3005 2965 3016 2967 2948 2948 2908 3013 2972 3117 3021 2979 3018 3119 3047 3041 3017 3059</intensities>
			</dataPoints>
		</scan>
		<scan appendNumber="0" mode="Continuous" scanAxis="Phi" status="Completed">
			<header>
				<startTimeStamp>2019-10-04T10:16:01-04:00</startTimeStamp>
				<endTimeStamp>2019-10-04T10:17:13-04:00</endTimeStamp>
				<author>
					<name>ms6pb</name>
				</author>
				<source>
					<applicationSoftware version="3.0c">Data Collector</applicationSoftware>
					<instrumentControlSoftware version="2.1A">XPERT-PRO</instrumentControlSoftware>
					<instrumentID>0000000014024241</instrumentID>
				</source>
			</header>
			<dataPoints>
				<positions axis="2Theta" unit="deg">
					<commonPosition>74.432</commonPosition>
				</positions>
				<positions axis="Omega" unit="deg">
					<commonPosition>37.216</commonPosition>
				</positions>
				<positions axis="Phi" unit="deg">
					<startPosition>2.50</startPosition>
					<endPosition>357.50</endPosition>
				</positions>
				<positions axis="Chi" unit="deg">
					<commonPosition>20.00</commonPosition>
				</positions>
				<commonCountingTime unit="seconds">1.00</commonCountingTime>
				<intensities unit="counts">3011 3037 3085 3031 3133 3037 2968 2967 3004 2923 3016 2937 2991 2975 3031 3025 3113 3067 3145 3016 3031 3126 3003 2966 3034 3000 3063 3016 3103 2996 3059 3128 3120 3134 3148 3147 3108 3174 3069 3067 3002 2986 2947 3104 3025 2969 3023 2889 3006 2962 2950 2906 2968 2980 2984 3081 3022 2868 2880 2921 3019 3001 2911 3011 3072 3039 2990 3024 3018 3133 3057 3044</intensities>
			</dataPoints>
		</scan>
		<scan appendNumber="0" mode="Continuous" scanAxis="Phi" status="Completed">
			<header>
				<startTimeStamp>2019-10-04T10:17:21-04:00</startTimeStamp>
				<endTimeStamp>2019-10-04T10:18:34-04:00</endTimeStamp>
				<author>
					<name>ms6pb</name>
				</author>
				<source>
					<applicationSoftware version="3.0c">Data Collector</applicationSoftware>
					<instrumentControlSoftware version="2.1A">XPERT-PRO</instrumentControlSoftware>
					<instrumentID>0000000014024241</instrumentID>
				</source>
			</header>
			<dataPoints>
				<positions axis="2Theta" unit="deg">
					<commonPosition>74.432</commonPosition>
				</positions>
				<positions axis="Omega" unit="deg">
					<commonPosition>37.216</commonPosition>
				</positions>
				<positions axis="Phi" unit="deg">
					<startPosition>2.50</startPosition>
					<endPosition>357.50</endPosition>
				</positions>
				<positions axis="Chi" unit="deg">
					<commonPosition>25.00</commonPosition>
				</positions>
				<commonCountingTime unit="seconds">1.00</commonCountingTime>
				<intensities unit="counts">3163 3171 3123 3156 3033 3025 3091 3055 3012 2936 3001 2917 2866 2953 2914 2980 2984 2892 3000 2945 2928 2953 2979 3034 2902 2918 3084 2904 3093 3140 3108 3271 3325 3335 3317 3201 3223 3206 3272 3018 3105 3077 3088 3134 3005 3040 2933 3015 2944 2882 2940 2975 2904 2833 3033 2975 2882 3046 2744 2986 2998 3126 3037 3085 3097 3148 3126 3159 3281 3158 3229 3187</intensities>
			</dataPoints>
		</scan>
		<scan appendNumber="0" mode="Continuous" scanAxis="Phi" status="Completed">
			<header>
				<startTimeStamp>2019-10-04T10:18:42-04:00</startTimeStamp>
				<endTimeStamp>2019-10-04T10:19:55-04:00</endTimeStamp>
				<author>
					<name>ms6pb</name>
				</author>
				<source>
					<applicationSoftware version="3.0c">Data Collector</applicationSoftware>
					<instrumentControlSoftware version="2.1A">XPERT-PRO</instrumentControlSoftware>
					<instrumentID>0000000014024241</instrumentID>
				</source>
			</header>
			<dataPoints>
				<positions axis="2Theta" unit="deg">
					<commonPosition>74.432</commonPosition>
				</positions>
				<positions axis="Omega" unit="deg">
					<commonPosition>37.216</commonPosition>
				</positions>
				<positions axis="Phi" unit="deg">
					<startPosition>2.50</startPosition>
					<endPosition>357.50</endPosition>
				</positions>
				<positions axis="Chi" unit="deg">
					<commonPosition>30.00</commonPosition>
				</positions>
				<commonCountingTime unit="seconds">1.00</commonCountingTime>
				<intensities unit="counts">3123 3266 3266 3453 3263 3158 3121 3184 3014 2976 2898 2962 3101 3059 3037 3062 2985 2931 2915 2916 2977 2913 2978 2995 2980 2991 2954 2953 3072 3295 3350 3366 3467 3314 3354 3207 3222 3273 3270 3236 3188 3158 3013 3054 3166 3023 2985 2861 2842 2836 2892 2859 2936 2954 2936 2969 3104 2866 2928 2991 2864 3025 3173 3069 3113 3169 3197 3233 3160 3064 3126 3254</intensities>
			</dataPoints>
		</scan>
		<scan appendNumber="0" mode="Continuous" scanAxis="Phi" status="Completed">
			<header>
				<startTimeStamp>2019-10-04T10:20:03-04:00</startTimeStamp>
				<endTimeStamp>2019-10-04T10:21:16-04:00</endTimeStamp>
				<author>
					<name>ms6pb</name>
				</author>
				<source>
					<applicationSoftware version="3.0c">Data Collector</applicationSoftware>
					<instrumentControlSoftware version="2.1A">XPERT-PRO</instrumentControlSoftware>
					<instrumentID>0000000014024241</instrumentID>
				</source>
			</header>
			<dataPoints>
				<positions axis="2Theta" unit="deg">
					<commonPosition>74.432</commonPosition>
				</positions>
				<positions axis="Omega" unit="deg">
					<commonPosition>37.216</commonPosition>
				</positions>
				<positions axis="Phi" unit="deg">
					<startPosition>2.50</startPosition>
					<endPosition>357.50</endPosition>
				</positions>
				<positions axis="Chi" unit="deg">
					<commonPosition>35.00</commonPosition>
				</positions>
				<commonCountingTime unit="seconds">1.00</commonCountingTime>
				<intensities unit="counts">3004 2951 3115 3089 3194 3148 3124 3033 3060 2971 3063 2925 2915 2986 2984 2935 2995 2910 2809 2888 2920 2924 2864 2915 3008 3008 3167 3132 3135 3342 3410 3360 3383 3233 3193 3190 3166 3135 3186 3141 3226 3293 3161 3166 3114 2975 2859 2926 2919 2906 2853 2945 2963 2899 2961 2914 2888 2881 2863 2923 2905 3104 3238 3247 3273 3229 3064 3034 2942 3004 3116 3026</intensities>
			</dataPoints>
		</scan>
		<scan appendNumber="0" mode="Continuous" scanAxis="Phi" status="Completed">
			<header>
				<startTimeStamp>2019-10-04T10:21:24-04:00</startTimeStamp>
				<endTimeStamp>2019-10-04T10:22:37-04:00</endTimeStamp>
				<author>
					<name>ms6pb</name>
				</author>
				<source>
					<applicationSoftware version="3.0c">Data Collector</applicationSoftware>
					<instrumentControlSoftware version="2.1A">XPERT-PRO</instrumentControlSoftware>
					<instrumentID>0000000014024241</instrumentID>
				</source>
			</header>
			<dataPoints>
				<positions axis="2Theta" unit="deg">
					<commonPosition>74.432</commonPosition>
				</positions>
				<positions axis="Omega" unit="deg">
					<commonPosition>37.216</commonPosition>
				</positions>
				<positions axis="Phi" unit="deg">
					<startPosition>2.50</startPosition>
					<endPosition>357.50</endPosition>
				</positions>
				<positions axis="Chi" unit="deg">
					<commonPosition>40.00</commonPosition>
				</positions>
				<commonCountingTime unit="seconds">1.00</commonCountingTime>
				<intensities unit="counts">2888 2956 2935 2877 3071 3091 3096 3013 3100 2973 2914 3066 2963 2896 2965 2842 2903 2886 2885 2921 2860 2955 2949 2948 2993 3136 3185 3257 3183 3250 3050 3086 3071 2992 2939 3108 2984 2969 3008 2980 3159 3288 3287 3280 3123 3082 3057 3010 2847 2965 2891 2820 2913 2924 2999 2965 2947 2972 2825 2907 3021 3029 3327 4274 4486 4285 4207 4142 4137 4035 4031 4109</intensities>
			</dataPoints>
		</scan>
		<scan appendNumber="0" mode="Continuous" scanAxis="Phi" status="Completed">
			<header>
				<startTimeStamp>2019-10-04T10:22:45-04:00</startTimeStamp>
				<endTimeStamp>2019-10-04T10:23:58-04:00</endTimeStamp>
				<author>
					<name>ms6pb</name>
				</author>
				<source>
					<applicationSoftware version="3.0c">Data Collector</applicationSoftware>
					<instrumentControlSoftware version="2.1A">XPERT-PRO</instrumentControlSoftware>
					<instrumentID>0000000014024241</instrumentID>
				</source>
			</header>
			<dataPoints>
				<positions axis="2Theta" unit="deg">
					<commonPosition>74.432</commonPosition>
				</positions>
				<positions axis="Omega" unit="deg">
					<commonPosition>37.216</commonPosition>
				</positions>
				<positions axis="Phi" unit="deg">
					<startPosition>2.50</startPosition>
					<endPosition>357.50</endPosition>
				</positions>
				<positions axis="Chi" unit="deg">
					<commonPosition>45.00</commonPosition>
				</positions>
				<commonCountingTime unit="seconds">1.00</commonCountingTime>
				<intensities unit="counts">3973 4026 3912 3945 4052 4107 4133 4013 4352 4327 4399 4382 4100 4060 3924 3911 3982 4006 3971 3958 4027 4113 4180 4084 4193 4279 4248 4261 4377 4157 4083 4085 4011 4052 4120 3969 4051 4118 3963 4071 4199 4285 4313 4439 4477 4522 4230 4105 4031 3962 3973 3916 4005 3950 4038 4031 3926 3939 4137 4119 4140 4372 4576 4449 4344 4146 4112 4174 3958 3916 3964 4011</intensities>
			</dataPoints>
		</scan>
		<scan appendNumber="0" mode="Continuous" scanAxis="Phi" status="Completed">
			<header>
				<startTimeStamp>2019-10-04T10:24:06-04:00</startTimeStamp>
				<endTimeStamp>2019-10-04T10:25:19-04:00</endTimeStamp>
				<author>
					<name>ms6pb</name>
				</author>
				<source>
					<applicationSoftware version="3.0c">Data Collector</applicationSoftware>
					<instrumentControlSoftware version="2.1A">XPERT-PRO</instrumentControlSoftware>
					<instrumentID>0000000014024241</instrumentID>
				</source>
			</header>
			<dataPoints>
				<positions axis="2Theta" unit="deg">
					<commonPosition>74.432</commonPosition>
				</positions>
				<positions axis="Omega" unit="deg">
					<commonPosition>37.216</commonPosition>
				</positions>
				<positions axis="Phi" unit="deg">
					<startPosition>2.50</startPosition>
					<endPosition>357.50</endPosition>
				</positions>
				<positions axis="Chi" unit="deg">
					<commonPosition>50.00</commonPosition>
				</positions>
				<commonCountingTime unit="seconds">1.00</commonCountingTime>
				<intensities unit="counts">3909 3835 3915 4007 3980 3970 3992 4086 4172 4311 4296 4242 4010 4002 3957 3881 3974 3850 3937 4039 4106 4144 4041 4239 4197 4263 4302 4221 4172 4087 4040 4088 4022 3870 3933 4058 3940 3956 4039 4076 4137 4094 4076 4247 4377 4464 4239 4107 4012 4067 3997 3947 4034 3982 3920 3324 2826 3012 2921 3123 3282 3326 3276 3188 3042 3007 2995 2899 2822 2840 2850 2876</intensities>
			</dataPoints>
		</scan>
		<scan appendNumber="0" mode="Continuous" scanAxis="Phi" status="Completed">
			<header>
				<startTimeStamp>2019-10-04T10:25:29-04:00</startTimeStamp>
				<endTimeStamp>2019-10-04T10:26:42-04:00</endTimeStamp>
				<author>
					<name>ms6pb</name>
				</author>
				<source>
					<applicationSoftware version="3.0c">Data Collector</applicationSoftware>
					<instrumentControlSoftware version="2.1A">XPERT-PRO</instrumentControlSoftware>
					<instrumentID>0000000014024241</instrumentID>
				</source>
			</header>
			<dataPoints>
				<positions axis="2Theta" unit="deg">
					<commonPosition>74.432</commonPosition>
				</positions>
				<positions axis="Omega" unit="deg">
					<commonPosition>37.216</commonPosition>
				</positions>
				<positions axis="Phi" unit="deg">
					<startPosition>2.50</startPosition>
					<endPosition>357.50</endPosition>
				</positions>
				<positions axis="Chi" unit="deg">
					<commonPosition>55.00</commonPosition>
				</positions>
				<commonCountingTime unit="seconds">1.00</commonCountingTime>
				<intensities unit="counts">2760 2790 2741 2882 2831 2874 2796 2902 2948 2946 3091 3195 2947 2911 2823 2863 2728 2759 2779 2739 2868 2775 2871 2947 3032 3306 3261 3029 2876 2833 2849 2855 2818 2790 2746 2757 2827 2814 2801 2940 2822 2876 2899 2992 2994 3078 3077 3146 2962 2721 2932 2833 2821 2703 2859 2801 2806 2909 2933 3081 3159 3242 2974 2833 2795 2857 2963 2803 2875 2802 2808 2730</intensities>
			</dataPoints>
		</scan>
		<scan appendNumber="0" mode="Continuous" scanAxis="Phi" status="Completed">
			<header>
				<startTimeStamp>2019-10-04T10:26:50-04:00</startTimeStamp>
				<endTimeStamp>2019-10-04T10:28:03-04:00</endTimeStamp>
				<author>
					<name>ms6pb</name>
				</author>
				<source>
					<applicationSoftware version="3.0c">Data Collector</applicationSoftware>
					<instrumentControlSoftware version="2.1A">XPERT-PRO</instrumentControlSoftware>
					<instrumentID>0000000014024241</instrumentID>
				</source>
			</header>
			<dataPoints>
				<positions axis="2Theta" unit="deg">
					<commonPosition>74.432</commonPosition>
				</positions>
				<positions axis="Omega" unit="deg">
					<commonPosition>37.216</commonPosition>
				</positions>
				<positions axis="Phi" unit="deg">
					<startPosition>2.50</startPosition>
					<endPosition>357.50</endPosition>
				</positions>
				<positions axis="Chi" unit="deg">
					<commonPosition>60.00</commonPosition>
				</positions>
				<commonCountingTime unit="seconds">1.00</commonCountingTime>
				<intensities unit="counts">2899 2754 2747 2727 2755 2759 2800 2764 2761 2938 3054 3187 3057 2948 2892 2803 2741 2736 2766 2795 2807 2870 2858 2961 3237 3149 3075 2937 2914 2795 2768 2801 2813 2817 2668 2773 2811 2809 2812 2798 2807 2861 2843 3029 2942 3101 3217 3110 2922 2876 2803 2725 2645 2727 2777 2758 2634 2840 2860 3039 3081 3170 3018 2848 2720 2731 2729 2753 2702 2645 2803 2811</intensities>
			</dataPoints>
		</scan>
		<scan appendNumber="0" mode="Continuous" scanAxis="Phi" status="Completed">
			<header>
				<startTimeStamp>2019-10-04T10:28:13-04:00</startTimeStamp>
				<endTimeStamp>2019-10-04T10:29:25-04:00</endTimeStamp>
				<author>
					<name>ms6pb</name>
				</author>
				<source>
					<applicationSoftware version="3.0c">Data Collector</applicationSoftware>
					<instrumentControlSoftware version="2.1A">XPERT-PRO</instrumentControlSoftware>
					<instrumentID>0000000014024241</instrumentID>
				</source>
			</header>
			<dataPoints>
				<positions axis="2Theta" unit="deg">
					<commonPosition>74.432</commonPosition>
				</positions>
				<positions axis="Omega" unit="deg">
					<commonPosition>37.216</commonPosition>
				</positions>
				<positions axis="Phi" unit="deg">
					<startPosition>2.50</startPosition>
					<endPosition>357.50</endPosition>
				</positions>
				<positions axis="Chi" unit="deg">
					<commonPosition>65.00</commonPosition>
				</positions>
				<commonCountingTime unit="seconds">1.00</commonCountingTime>
				<intensities unit="counts">2735 2739 2761 2721 2695 2733 2712 2755 2731 2872 2951 3036 3012 2946 2802 2849 2787 2760 2718 2765 2795 2755 2803 3028 3098 3063 2980 2983 2785 2853 2760 2886 2758 2734 2765 2711 2701 2687 2886 2766 2830 2728 2869 2788 2778 2894 3064 3082 2852 2740 2693 2716 2625 2689 2831 2730 2696 2849 2793 2859 3035 2877 2869 2762 2669 2708 2697 2709 2697 2742 2690 2786</intensities>
			</dataPoints>
		</scan>
		<scan appendNumber="0" mode="Continuous" scanAxis="Phi" status="Completed">
			<header>
				<startTimeStamp>2019-10-04T10:29:30-04:00</startTimeStamp>
				<endTimeStamp>2019-10-04T10:30:43-04:00</endTimeStamp>
				<author>
					<name>ms6pb</name>
				</author>
				<source>
					<applicationSoftware version="3.0c">Data Collector</applicationSoftware>
					<instrumentControlSoftware version="2.1A">XPERT-PRO</instrumentControlSoftware>
					<instrumentID>0000000014024241</instrumentID>
				</source>
			</header>
			<dataPoints>
				<positions axis="2Theta" unit="deg">
					<commonPosition>74.432</commonPosition>
				</positions>
				<positions axis="Omega" unit="deg">
					<commonPosition>37.216</commonPosition>
				</positions>
				<positions axis="Phi" unit="deg">
					<startPosition>2.50</startPosition>
					<endPosition>357.50</endPosition>
				</positions>
				<positions axis="Chi" unit="deg">
					<commonPosition>70.00</commonPosition>
				</positions>
				<commonCountingTime unit="seconds">1.00</commonCountingTime>
				<intensities unit="counts">2861 2692 2845 2754 2683 2729 2735 2757 2754 2793 2919 2952 3025 2971 2867 2748 2779 2768 2702 2778 2638 2733 2852 2887 2991 3072 2904 2738 2814 2795 2722 2673 2744 2747 2825 2703 2713 2821 2650 2803 2750 2765 2725 2646 2791 2866 2931 2892 2788 2784 2740 2602 2626 2739 2700 2653 2748 2770 2859 2937 2877 2805 2672 2651 2626 2726 2671 2642 2689 2705 2659 2821</intensities>
			</dataPoints>
		</scan>
	</xrdMeasurement>
</xrdMeasurements>

File: Data/316L_AM/Horizontal_BDup/Cu Tube/211_pf_AM316Lhor_redo.xrdml
<?xml version="1.0" encoding="UTF-8"?>
<xrdMeasurements xmlns="http://www.xrdml.com/XRDMeasurement/1.5" xmlns:xsi="http://www.w3.org/2001/XMLSchema-instance" xsi:schemaLocation="http://www.xrdml.com/XRDMeasurement/1.5 http://www.xrdml.com/XRDMeasurement/1.5/XRDMeasurement.xsd" status="Completed">
	<comment>
		<entry>Configuration=Open Eulerian Cradle, Owner=User-1, Creation date=6/5/2018 4:51:53 PM</entry>
		<entry>Goniometer=PW3050/60 (Theta/Theta); Minimum step size 2Theta:0.001; Minimum step size Omega:0.001</entry>
		<entry>Sample stage=Open Eulerian Cradle (manual Z); Minimum step size Phi:0.01; Minimum step size Chi:0.01</entry>
		<entry>Diffractometer system=XPERT-PRO</entry>
		<entry>Measurement program=General PF, Owner=User-1, Creation date=6/7/2018 10:04:29 AM</entry>
	</comment>
	<sample type="To be analyzed">
		<id></id>
		<name></name>
		<preparedBy></preparedBy>
	</sample>
	<xrdMeasurement measurementType="Texture pole figure" status="Completed" measurementStepAxis="Chi" sampleMode="Reflection">
		<comment>
			<entry>80Chi | 5Step</entry>
		</comment>
		<usedWavelength intended="K-Alpha 1">
			<kAlpha1 unit="Angstrom">1.5405980</kAlpha1>
			<kAlpha2 unit="Angstrom">1.5444260</kAlpha2>
			<kBeta unit="Angstrom">1.3922500</kBeta>
			<ratioKAlpha2KAlpha1>0.5000</ratioKAlpha2KAlpha1>
		</usedWavelength>
		<incidentBeamPath>
			<radius unit="mm">240.00</radius>
			<xRayTube id="1010048" name="Empyrean XRD tube Cu LFF HR DK425176">
				<tension unit="kV">45</tension>
				<current unit="mA">40</current>
				<anodeMaterial>Cu</anodeMaterial>
				<focus type="Point">
					<length unit="mm">12.0</length>
					<width unit="mm">0.4</width>
					<takeOffAngle unit="deg">6.0</takeOffAngle>
				</focus>
			</xRayTube>
			<filter id="20010004" name="Beta-filter Nickel">
				<material>Ni</material>
				<thickness unit="mm">0.020</thickness>
			</filter>
		</incidentBeamPath>
		<diffractedBeamPath>
			<radius unit="mm">240.00</radius>
			<parallelPlateCollimator id="25010002" name="Parallel plate collimator 0.18°">
				<opening unit="deg">0.18</opening>
			</parallelPlateCollimator>
			<detector id="7010011" name="Proportional detector Xe" xsi:type="pointDetectorType">
				<phd>
					<lowerLevel unit="%">35.0</lowerLevel>
					<upperLevel unit="%">80.0</upperLevel>
				</phd>
			</detector>
		</diffractedBeamPath>
		<scan appendNumber="0" mode="Continuous" scanAxis="Phi" status="Completed">
			<header>
				<startTimeStamp>2019-10-04T10:59:27-04:00</startTimeStamp>
				<endTimeStamp>2019-10-04T11:00:39-04:00</endTimeStamp>
				<author>
					<name>ms6pb</name>
				</author>
				<source>
					<applicationSoftware version="3.0c">Data Collector</applicationSoftware>
					<instrumentControlSoftware version="2.1A">XPERT-PRO</instrumentControlSoftware>
					<instrumentID>0000000014024241</instrumentID>
				</source>
			</header>
			<dataPoints>
				<positions axis="2Theta" unit="deg">
					<commonPosition>74.432</commonPosition>
				</positions>
				<positions axis="Omega" unit="deg">
					<commonPosition>37.216</commonPosition>
				</positions>
				<positions axis="Phi" unit="deg">
					<startPosition>2.50</startPosition>
					<endPosition>357.50</endPosition>
				</positions>
				<positions axis="Chi" unit="deg">
					<commonPosition>0.00</commonPosition>
				</positions>
				<commonCountingTime unit="seconds">1.00</commonCountingTime>
				<intensities unit="counts">4365 4432 4341 4260 4286 4394 4389 4284 4243 4346 4419 4311 4361 4393 4455 4446 4558 4527 4493 4446 4492 4549 4513 4475 4458 4494 4384 4409 4579 4517 4531 4454 4478 4543 4493 4313 4419 4453 4571 4651 4475 4737 4547 4460 4621 4573 4552 4633 4469 4384 4517 4506 4460 4460 4382 4416 4477 4303 4379 4391 4496 4441 4459 4494 4501 4494 4610 4498 4483 4453 4269 4297</intensities>
			</dataPoints>
		</scan>
		<scan appendNumber="0" mode="Continuous" scanAxis="Phi" status="Completed">
			<header>
				<startTimeStamp>2019-10-04T11:00:48-04:00</startTimeStamp>
				<endTimeStamp>2019-10-04T11:02:00-04:00</endTimeStamp>
				<author>
					<name>ms6pb</name>
				</author>
				<source>
					<applicationSoftware version="3.0c">Data Collector</applicationSoftware>
					<instrumentControlSoftware version="2.1A">XPERT-PRO</instrumentControlSoftware>
					<instrumentID>0000000014024241</instrumentID>
				</source>
			</header>
			<dataPoints>
				<positions axis="2Theta" unit="deg">
					<commonPosition>74.432</commonPosition>
				</positions>
				<positions axis="Omega" unit="deg">
					<commonPosition>37.216</commonPosition>
				</positions>
				<positions axis="Phi" unit="deg">
					<startPosition>2.50</startPosition>
					<endPosition>357.50</endPosition>
				</positions>
				<positions axis="Chi" unit="deg">
					<commonPosition>5.00</commonPosition>
				</positions>
				<commonCountingTime unit="seconds">1.00</commonCountingTime>
				<intensities unit="counts">4271 4154 4374 4283 4224 4139 4272 4201 4375 4321 4297 4371 4348 4311 4305 4383 4427 4486 4354 4402 4550 4587 4467 4614 4621 4573 4455 4632 4582 4350 4593 4501 4457 4533 4430 4343 4371 4471 4415 4374 4453 4393 4464 4424 4297 4236 4340 4439 4286 4429 4269 4228 4332 4404 4328 4282 4313 4146 4200 4103 4194 4255 4281 4317 4197 4191 4193 4211 4125 4169 4270 4193</intensities>
			</dataPoints>
		</scan>
		<scan appendNumber="0" mode="Continuous" scanAxis="Phi" status="Completed">
			<header>
				<startTimeStamp>2019-10-04T11:02:09-04:00</startTimeStamp>
				<endTimeStamp>2019-10-04T11:03:21-04:00</endTimeStamp>
				<author>
					<name>ms6pb</name>
				</author>
				<source>
					<applicationSoftware version="3.0c">Data Collector</applicationSoftware>
					<instrumentControlSoftware version="2.1A">XPERT-PRO</instrumentControlSoftware>
					<instrumentID>0000000014024241</instrumentID>
				</source>
			</header>
			<dataPoints>
				<positions axis="2Theta" unit="deg">
					<commonPosition>74.432</commonPosition>
				</positions>
				<positions axis="Omega" unit="deg">
					<commonPosition>37.216</commonPosition>
				</positions>
				<positions axis="Phi" unit="deg">
					<startPosition>2.50</startPosition>
					<endPosition>357.50</endPosition>
				</positions>
				<positions axis="Chi" unit="deg">
					<commonPosition>10.00</commonPosition>
				</positions>
				<commonCountingTime unit="seconds">1.00</commonCountingTime>
				<intensities unit="counts">4184 4042 4246 4269 4300 4153 4102 4235 4397 4168 4335 4262 4289 4332 4253 4190 4168 4280 4320 4373 4350 4390 4481 4316 4395 4371 4307 4359 4180 4390 4342 4193 4227 4284 4295 4202 4235 4123 4269 4070 4167 4283 4176 4216 4094 4233 4276 4219 4218 4131 4136 4185 4302 4150 4036 3993 4170 3867 2950 3010 3045 2942 2938 3017 3034 2930 3080 3095 3046 2983 2984 3018</intensities>
			</dataPoints>
		</scan>
		<scan appendNumber="0" mode="Continuous" scanAxis="Phi" status="Completed">
			<header>
				<startTimeStamp>2019-10-04T11:03:29-04:00</startTimeStamp>
				<endTimeStamp>2019-10-04T11:04:42-04:00</endTimeStamp>
				<author>
					<name>ms6pb</name>
				</author>
				<source>
					<applicationSoftware version="3.0c">Data Collector</applicationSoftware>
					<instrumentControlSoftware version="2.1A">XPERT-PRO</instrumentControlSoftware>
					<instrumentID>0000000014024241</instrumentID>
				</source>
			</header>
			<dataPoints>
				<positions axis="2Theta" unit="deg">
					<commonPosition>74.432</commonPosition>
				</positions>
				<positions axis="Omega" unit="deg">
					<commonPosition>37.216</commonPosition>
				</positions>
				<positions axis="Phi" unit="deg">
					<startPosition>2.50</startPosition>
					<endPosition>357.50</endPosition>
				</positions>
				<positions axis="Chi" unit="deg">
					<commonPosition>15.00</commonPosition>
				</positions>
				<commonCountingTime unit="seconds">1.00</commonCountingTime>
				<intensities unit="counts">3053 3189 3073 3106 3177 3139 2919 2939 3133 2998 2998 3033 3046 3123 3033 3137 3086 3175 3238 3133 3174 3093 3054 3077 3054 3132 3162 3121 3151 3184 3201 3099 3041 3161 3095 3037 3029 3080 3011 2951 2913 2952 2997 3023 3016 3010 3078 3093 3054 3044 3040 3059 3082 2947 3045 3065 3048 2916 2911 2943 2912 2931 2980 3038 3090 3013 3065 2959 3101 2985 2975 3083</intensities>
			</dataPoints>
		</scan>
		<scan appendNumber="0" mode="Continuous" scanAxis="Phi" status="Completed">
			<header>
				<startTimeStamp>2019-10-04T11:04:50-04:00</startTimeStamp>
				<endTimeStamp>2019-10-04T11:06:03-04:00</endTimeStamp>
				<author>
					<name>ms6pb</name>
				</author>
				<source>
					<applicationSoftware version="3.0c">Data Collector</applicationSoftware>
					<instrumentControlSoftware version="2.1A">XPERT-PRO</instrumentControlSoftware>
					<instrumentID>0000000014024241</instrumentID>
				</source>
			</header>
			<dataPoints>
				<positions axis="2Theta" unit="deg">
					<commonPosition>74.432</commonPosition>
				</positions>
				<positions axis="Omega" unit="deg">
					<commonPosition>37.216</commonPosition>
				</positions>
				<positions axis="Phi" unit="deg">
					<startPosition>2.50</startPosition>
					<endPosition>357.50</endPosition>
				</positions>
				<positions axis="Chi" unit="deg">
					<commonPosition>20.00</commonPosition>
				</positions>
				<commonCountingTime unit="seconds">1.00</commonCountingTime>
				<intensities unit="counts">3078 3057 3172 3036 3006 3014 2983 2964 2922 2916 2932 2917 2937 2988 3065 2971 3093 3073 3038 3001 3021 3036 3000 2951 2858 3006 2873 2872 2971 3051 2991 3036 3100 3078 3037 3220 3100 3141 3087 2899 3057 2977 3044 2994 3025 3047 2981 2970 3053 2889 2985 2968 3075 2925 2920 3008 2930 2940 2872 2902 2956 2915 2890 2956 3069 3097 2988 3150 3062 3033 2983 3068</intensities>
			</dataPoints>
		</scan>
		<scan appendNumber="0" mode="Continuous" scanAxis="Phi" status="Completed">
			<header>
				<startTimeStamp>2019-10-04T11:06:11-04:00</startTimeStamp>
				<endTimeStamp>2019-10-04T11:07:24-04:00</endTimeStamp>
				<author>
					<name>ms6pb</name>
				</author>
				<source>
					<applicationSoftware version="3.0c">Data Collector</applicationSoftware>
					<instrumentControlSoftware version="2.1A">XPERT-PRO</instrumentControlSoftware>
					<instrumentID>0000000014024241</instrumentID>
				</source>
			</header>
			<dataPoints>
				<positions axis="2Theta" unit="deg">
					<commonPosition>74.432</commonPosition>
				</positions>
				<positions axis="Omega" unit="deg">
					<commonPosition>37.216</commonPosition>
				</positions>
				<positions axis="Phi" unit="deg">
					<startPosition>2.50</startPosition>
					<endPosition>357.50</endPosition>
				</positions>
				<positions axis="Chi" unit="deg">
					<commonPosition>25.00</commonPosition>
				</positions>
				<commonCountingTime unit="seconds">1.00</commonCountingTime>
				<intensities unit="counts">3064 3219 3220 3068 2980 3101 3061 3068 3005 2961 2983 2821 2904 2828 2932 2921 2979 3015 3041 2881 2863 2946 2861 2803 2785 2857 3016 2975 3101 3019 3097 3212 3228 3243 3207 3185 3135 3210 3225 3086 3040 3026 2981 2925 2945 3004 2779 2892 2811 2897 2820 2888 2754 3027 2921 3032 2897 2899 2848 2889 2906 2920 2949 3002 3079 3060 3045 3072 3259 3187 3082 3158</intensities>
			</dataPoints>
		</scan>
		<scan appendNumber="0" mode="Continuous" scanAxis="Phi" status="Completed">
			<header>
				<startTimeStamp>2019-10-04T11:07:32-04:00</startTimeStamp>
				<endTimeStamp>2019-10-04T11:08:45-04:00</endTimeStamp>
				<author>
					<name>ms6pb</name>
				</author>
				<source>
					<applicationSoftware version="3.0c">Data Collector</applicationSoftware>
					<instrumentControlSoftware version="2.1A">XPERT-PRO</instrumentControlSoftware>
					<instrumentID>0000000014024241</instrumentID>
				</source>
			</header>
			<dataPoints>
				<positions axis="2Theta" unit="deg">
					<commonPosition>74.432</commonPosition>
				</positions>
				<positions axis="Omega" unit="deg">
					<commonPosition>37.216</commonPosition>
				</positions>
				<positions axis="Phi" unit="deg">
					<startPosition>2.50</startPosition>
					<endPosition>357.50</endPosition>
				</positions>
				<positions axis="Chi" unit="deg">
					<commonPosition>30.00</commonPosition>
				</positions>
				<commonCountingTime unit="seconds">1.00</commonCountingTime>
				<intensities unit="counts">3129 3246 3318 3627 4386 4410 4302 4236 4250 4119 4015 4063 4238 4276 4131 4000 4214 4053 4099 4088 4067 3998 3979 4100 4038 4059 4128 4069 4177 4237 4502 4525 4452 4477 4588 4377 4276 4385 4341 4391 4250 4313 4168 4115 4233 4150 4096 4037 4062 4059 3909 4020 4126 4151 4034 4038 4121 3995 4083 3943 4003 4032 4136 4254 4282 4256 4232 4241 4196 4196 4388 4326</intensities>
			</dataPoints>
		</scan>
		<scan appendNumber="0" mode="Continuous" scanAxis="Phi" status="Completed">
			<header>
				<startTimeStamp>2019-10-04T11:08:53-04:00</startTimeStamp>
				<endTimeStamp>2019-10-04T11:10:06-04:00</endTimeStamp>
				<author>
					<name>ms6pb</name>
				</author>
				<source>
					<applicationSoftware version="3.0c">Data Collector</applicationSoftware>
					<instrumentControlSoftware version="2.1A">XPERT-PRO</instrumentControlSoftware>
					<instrumentID>0000000014024241</instrumentID>
				</source>
			</header>
			<dataPoints>
				<positions axis="2Theta" unit="deg">
					<commonPosition>74.432</commonPosition>
				</positions>
				<positions axis="Omega" unit="deg">
					<commonPosition>37.216</commonPosition>
				</positions>
				<positions axis="Phi" unit="deg">
					<startPosition>2.50</startPosition>
					<endPosition>357.50</endPosition>
				</positions>
				<positions axis="Chi" unit="deg">
					<commonPosition>35.00</commonPosition>
				</positions>
				<commonCountingTime unit="seconds">1.00</commonCountingTime>
				<intensities unit="counts">4099 4100 4134 3510 3154 3094 3108 2982 2943 2972 2950 2970 2927 2923 2957 2904 2965 2871 2736 2813 2832 2777 2907 2809 2943 3058 2997 2984 3070 3194 3161 3374 3445 3123 3115 3166 3099 3151 3049 3099 3134 3223 3143 3121 2941 2802 2849 2789 2970 2809 2822 2913 2884 2884 2841 2908 2966 2863 2825 2903 2892 3027 3158 3182 3086 3145 3098 3035 2928 2995 2958 2919</intensities>
			</dataPoints>
		</scan>
		<scan appendNumber="0" mode="Continuous" scanAxis="Phi" status="Completed">
			<header>
				<startTimeStamp>2019-10-04T11:10:14-04:00</startTimeStamp>
				<endTimeStamp>2019-10-04T11:11:27-04:00</endTimeStamp>
				<author>
					<name>ms6pb</name>
				</author>
				<source>
					<applicationSoftware version="3.0c">Data Collector</applicationSoftware>
					<instrumentControlSoftware version="2.1A">XPERT-PRO</instrumentControlSoftware>
					<instrumentID>0000000014024241</instrumentID>
				</source>
			</header>
			<dataPoints>
				<positions axis="2Theta" unit="deg">
					<commonPosition>74.432</commonPosition>
				</positions>
				<positions axis="Omega" unit="deg">
					<commonPosition>37.216</commonPosition>
				</positions>
				<positions axis="Phi" unit="deg">
					<startPosition>2.50</startPosition>
					<endPosition>357.50</endPosition>
				</positions>
				<positions axis="Chi" unit="deg">
					<commonPosition>40.00</commonPosition>
				</positions>
				<commonCountingTime unit="seconds">1.00</commonCountingTime>
				<intensities unit="counts">2863 2921 2891 2911 2961 2939 2955 3091 2975 2990 2833 2963 2877 2969 2914 2857 2753 2754 2763 2795 2733 2850 2875 2849 2898 3103 3033 3233 3170 3091 3082 3033 2938 2982 2985 2862 3015 2880 2822 2825 3062 3214 3164 3160 3049 2960 2911 2851 2810 2764 2917 2713 2768 2762 2830 2870 2838 2870 2761 2763 2873 2990 3281 3388 3270 3091 2890 2982 2935 2794 2855 2940</intensities>
			</dataPoints>
		</scan>
		<scan appendNumber="0" mode="Continuous" scanAxis="Phi" status="Completed">
			<header>
				<startTimeStamp>2019-10-04T11:11:35-04:00</startTimeStamp>
				<endTimeStamp>2019-10-04T11:12:48-04:00</endTimeStamp>
				<author>
					<name>ms6pb</name>
				</author>
				<source>
					<applicationSoftware version="3.0c">Data Collector</applicationSoftware>
					<instrumentControlSoftware version="2.1A">XPERT-PRO</instrumentControlSoftware>
					<instrumentID>0000000014024241</instrumentID>
				</source>
			</header>
			<dataPoints>
				<positions axis="2Theta" unit="deg">
					<commonPosition>74.432</commonPosition>
				</positions>
				<positions axis="Omega" unit="deg">
					<commonPosition>37.216</commonPosition>
				</positions>
				<positions axis="Phi" unit="deg">
					<startPosition>2.50</startPosition>
					<endPosition>357.50</endPosition>
				</positions>
				<positions axis="Chi" unit="deg">
					<commonPosition>45.00</commonPosition>
				</positions>
				<commonCountingTime unit="seconds">1.00</commonCountingTime>
				<intensities unit="counts">2778 2772 2797 2747 2829 2930 2984 3002 3086 3154 3069 2901 2933 2743 2798 2658 2694 2730 2754 2808 2792 2926 2852 2846 3000 2976 3117 3118 2871 2855 2987 2786 2889 2872 2811 2753 2866 2823 2953 2871 2958 3059 3116 3346 3431 3096 3070 2947 2817 2749 2800 2684 2774 2802 2748 2725 2794 2886 2904 2851 3122 3131 3514 3394 3081 2973 3011 2864 2791 2835 2811 2810</intensities>
			</dataPoints>
		</scan>
		<scan appendNumber="0" mode="Continuous" scanAxis="Phi" status="Completed">
			<header>
				<startTimeStamp>2019-10-04T11:12:58-04:00</startTimeStamp>
				<endTimeStamp>2019-10-04T11:14:10-04:00</endTimeStamp>
				<author>
					<name>ms6pb</name>
				</author>
				<source>
					<applicationSoftware version="3.0c">Data Collector</applicationSoftware>
					<instrumentControlSoftware version="2.1A">XPERT-PRO</instrumentControlSoftware>
					<instrumentID>0000000014024241</instrumentID>
				</source>
			</header>
			<dataPoints>
				<positions axis="2Theta" unit="deg">
					<commonPosition>74.432</commonPosition>
				</positions>
				<positions axis="Omega" unit="deg">
					<commonPosition>37.216</commonPosition>
				</positions>
				<positions axis="Phi" unit="deg">
					<startPosition>2.50</startPosition>
					<endPosition>357.50</endPosition>
				</positions>
				<positions axis="Chi" unit="deg">
					<commonPosition>50.00</commonPosition>
				</positions>
				<commonCountingTime unit="seconds">1.00</commonCountingTime>
				<intensities unit="counts">2672 2717 2747 2725 2839 2814 2833 2850 2921 3086 3073 2966 2886 2795 2739 2740 2746 2718 2685 2659 2893 2857 2839 2914 2959 2961 3069 3043 2930 2953 2702 2816 2737 2750 2784 2749 2730 2729 2851 2904 2856 2784 2940 3077 3133 3330 3154 2931 2824 2878 2873 2731 2742 2769 2825 2723 2822 2811 2858 2979 3096 3193 3183 3106 2981 2778 2819 2800 2699 2783 2597 2746</intensities>
			</dataPoints>
		</scan>
		<scan appendNumber="0" mode="Continuous" scanAxis="Phi" status="Completed">
			<header>
				<startTimeStamp>2019-10-04T11:14:19-04:00</startTimeStamp>
				<endTimeStamp>2019-10-04T11:15:32-04:00</endTimeStamp>
				<author>
					<name>ms6pb</name>
				</author>
				<source>
					<applicationSoftware version="3.0c">Data Collector</applicationSoftware>
					<instrumentControlSoftware version="2.1A">XPERT-PRO</instrumentControlSoftware>
					<instrumentID>0000000014024241</instrumentID>
				</source>
			</header>
			<dataPoints>
				<positions axis="2Theta" unit="deg">
					<commonPosition>74.432</commonPosition>
				</positions>
				<positions axis="Omega" unit="deg">
					<commonPosition>37.216</commonPosition>
				</positions>
				<positions axis="Phi" unit="deg">
					<startPosition>2.50</startPosition>
					<endPosition>357.50</endPosition>
				</positions>
				<positions axis="Chi" unit="deg">
					<commonPosition>55.00</commonPosition>
				</positions>
				<commonCountingTime unit="seconds">1.00</commonCountingTime>
				<intensities unit="counts">2817 2720 2588 2605 2768 2682 2706 2764 2867 2866 3060 3049 2943 2832 2778 2729 2654 2610 2668 2666 2749 2760 2777 2819 3016 3067 2961 2883 2866 2674 2742 2756 2754 2661 2579 2677 2624 2631 2764 2739 2791 2724 2726 2817 3019 3101 3091 2983 2823 2759 2703 2653 2785 2679 2727 2624 2727 2867 2772 2920 3005 3207 2897 2678 2783 2814 2688 2613 2714 2702 2701 2681</intensities>
			</dataPoints>
		</scan>
		<scan appendNumber="0" mode="Continuous" scanAxis="Phi" status="Completed">
			<header>
				<startTimeStamp>2019-10-04T11:15:41-04:00</startTimeStamp>
				<endTimeStamp>2019-10-04T11:16:53-04:00</endTimeStamp>
				<author>
					<name>ms6pb</name>
				</author>
				<source>
					<applicationSoftware version="3.0c">Data Collector</applicationSoftware>
					<instrumentControlSoftware version="2.1A">XPERT-PRO</instrumentControlSoftware>
					<instrumentID>0000000014024241</instrumentID>
				</source>
			</header>
			<dataPoints>
				<positions axis="2Theta" unit="deg">
					<commonPosition>74.432</commonPosition>
				</positions>
				<positions axis="Omega" unit="deg">
					<commonPosition>37.216</commonPosition>
				</positions>
				<positions axis="Phi" unit="deg">
					<startPosition>2.50</startPosition>
					<endPosition>357.50</endPosition>
				</positions>
				<positions axis="Chi" unit="deg">
					<commonPosition>60.00</commonPosition>
				</positions>
				<commonCountingTime unit="seconds">1.00</commonCountingTime>
				<intensities unit="counts">2592 2706 2645 2739 2649 2645 2567 2737 2765 2794 3006 3129 2836 2684 2672 2692 2621 2613 2600 2565 2729 2790 2812 2838 3036 3003 2866 2822 2776 2664 2721 2737 2613 2661 2645 2559 2627 2661 2669 2712 2736 2775 2713 2883 2774 2920 3088 3035 2839 2690 2671 2638 2524 2583 2636 2660 2660 2744 2753 2857 2938 3049 2919 2815 2677 2701 2644 2591 2563 2477 2719 2649</intensities>
			</dataPoints>
		</scan>
		<scan appendNumber="0" mode="Continuous" scanAxis="Phi" status="Completed">
			<header>
				<startTimeStamp>2019-10-04T11:17:02-04:00</startTimeStamp>
				<endTimeStamp>2019-10-04T11:18:15-04:00</endTimeStamp>
				<author>
					<name>ms6pb</name>
				</author>
				<source>
					<applicationSoftware version="3.0c">Data Collector</applicationSoftware>
					<instrumentControlSoftware version="2.1A">XPERT-PRO</instrumentControlSoftware>
					<instrumentID>0000000014024241</instrumentID>
				</source>
			</header>
			<dataPoints>
				<positions axis="2Theta" unit="deg">
					<commonPosition>74.432</commonPosition>
				</positions>
				<positions axis="Omega" unit="deg">
					<commonPosition>37.216</commonPosition>
				</positions>
				<positions axis="Phi" unit="deg">
					<startPosition>2.50</startPosition>
					<endPosition>357.50</endPosition>
				</positions>
				<positions axis="Chi" unit="deg">
					<commonPosition>65.00</commonPosition>
				</positions>
				<commonCountingTime unit="seconds">1.00</commonCountingTime>
				<intensities unit="counts">2638 2675 2676 2683 2675 2643 2522 2622 2640 2722 2899 3012 2940 2726 2644 2712 2639 2585 2537 2617 2676 2616 2798 2868 2936 2985 2761 2725 2663 2691 2656 2682 2678 2539 2595 2571 2553 2587 2683 2688 2615 2677 2656 2581 2747 2793 2931 2905 2806 2728 2712 2626 2634 2632 2570 2554 2620 2623 2767 2838 2885 2847 2817 2511 2585 2641 2550 2560 2635 2530 2688 2624</intensities>
			</dataPoints>
		</scan>
		<scan appendNumber="0" mode="Continuous" scanAxis="Phi" status="Completed">
			<header>
				<startTimeStamp>2019-10-04T11:18:20-04:00</startTimeStamp>
				<endTimeStamp>2019-10-04T11:19:33-04:00</endTimeStamp>
				<author>
					<name>ms6pb</name>
				</author>
				<source>
					<applicationSoftware version="3.0c">Data Collector</applicationSoftware>
					<instrumentControlSoftware version="2.1A">XPERT-PRO</instrumentControlSoftware>
					<instrumentID>0000000014024241</instrumentID>
				</source>
			</header>
			<dataPoints>
				<positions axis="2Theta" unit="deg">
					<commonPosition>74.432</commonPosition>
				</positions>
				<positions axis="Omega" unit="deg">
					<commonPosition>37.216</commonPosition>
				</positions>
				<positions axis="Phi" unit="deg">
					<startPosition>2.50</startPosition>
					<endPosition>357.50</endPosition>
				</positions>
				<positions axis="Chi" unit="deg">
					<commonPosition>70.00</commonPosition>
				</positions>
				<commonCountingTime unit="seconds">1.00</commonCountingTime>
				<intensities unit="counts">2641 2613 2649 2626 2540 2633 2539 2614 2660 2709 2840 2890 2855 2841 2670 2638 2699 2660 2673 2565 2605 2724 2764 2787 2948 2904 2762 2718 2723 2617 2575 2547 2676 2756 2567 2694 2617 2669 2655 2550 2524 2551 2613 2604 2689 2706 2804 2883 2783 2659 2559 2572 2491 2601 2541 2546 2630 2548 2632 2820 2775 2811 2672 2490 2625 2553 2536 2581 2623 2549 2684 2686</intensities>
			</dataPoints>
		</scan>
		<scan appendNumber="0" mode="Continuous" scanAxis="Phi" status="Completed">
			<header>
				<startTimeStamp>2019-10-04T11:19:38-04:00</startTimeStamp>
				<endTimeStamp>2019-10-04T11:20:50-04:00</endTimeStamp>
				<author>
					<name>ms6pb</name>
				</author>
				<source>
					<applicationSoftware version="3.0c">Data Collector</applicationSoftware>
					<instrumentControlSoftware version="2.1A">XPERT-PRO</instrumentControlSoftware>
					<instrumentID>0000000014024241</instrumentID>
				</source>
			</header>
			<dataPoints>
				<positions axis="2Theta" unit="deg">
					<commonPosition>74.432</commonPosition>
				</positions>
				<positions axis="Omega" unit="deg">
					<commonPosition>37.216</commonPosition>
				</positions>
				<positions axis="Phi" unit="deg">
					<startPosition>2.50</startPosition>
					<endPosition>357.50</endPosition>
				</positions>
				<positions axis="Chi" unit="deg">
					<commonPosition>75.00</commonPosition>
				</positions>
				<commonCountingTime unit="seconds">1.00</commonCountingTime>
				<intensities unit="counts">2636 2633 2667 2565 2452 2443 2468 2478 2509 2604 2669 2790 2861 2735 2669 2619 2623 2569 2606 2495 2512 2557 2631 2764 2802 2677 2654 2610 2525 2534 2591 2569 2598 2553 2652 2553 2596 2528 2593 2585 2600 2552 2558 2606 2593 2669 2669 2782 2714 2485 2475 2474 2413 2505 2493 2444 2444 2561 2615 2706 2769 2610 2558 2500 2403 2578 2517 2522 2516 2562 2636 2650</intensities>
			</dataPoints>
		</scan>
		<scan appendNumber="0" mode="Continuous" scanAxis="Phi" status="Completed">
			<header>
				<startTimeStamp>2019-10-04T11:20:56-04:00</startTimeStamp>
				<endTimeStamp>2019-10-04T11:22:08-04:00</endTimeStamp>
				<author>
					<name>ms6pb</name>
				</author>
				<source>
					<applicationSoftware version="3.0c">Data Collector</applicationSoftware>
					<instrumentControlSoftware version="2.1A">XPERT-PRO</instrumentControlSoftware>
					<instrumentID>0000000014024241</instrumentID>
				</source>
			</header>
			<dataPoints>
				<positions axis="2Theta" unit="deg">
					<commonPosition>74.432</commonPosition>
				</positions>
				<positions axis="Omega" unit="deg">
					<commonPosition>37.216</commonPosition>
				</positions>
				<positions axis="Phi" unit="deg">
					<startPosition>2.50</startPosition>
					<endPosition>357.50</endPosition>
				</positions>
				<positions axis="Chi" unit="deg">
					<commonPosition>80.00</commonPosition>
				</positions>
				<commonCountingTime unit="seconds">1.00</commonCountingTime>
				<intensities unit="counts">2437 2447 2392 2317 2324 2296 2315 2254 2284 2315 2319 2390 2464 2485 2487 2367 2330 2394 2321 2311 2380 2260 2435 2498 2486 2351 2344 2346 2360 2372 2397 2345 2419 2368 2521 2506 2337 2368 2378 2247 2308 2264 2307 2248 2293 2288 2393 2500 2332 2399 2354 2276 2320 2237 2195 2333 2354 2323 2388 2347 2429 2328 2205 2185 2183 2242 2230 2314 2232 2405 2338 2496</intensities>
			</dataPoints>
		</scan>
	</xrdMeasurement>
</xrdMeasurements>
