Repository: nepeters/pyEWIMV

python version of EWIMV

organized into a library

still a work in progress..

File: Data/316L_AM/Vertical_BDright/Cu Tube/Bkgd_47_AM316vert.xrdml
<?xml version="1.0" encoding="UTF-8"?>
<xrdMeasurements xmlns="http://www.xrdml.com/XRDMeasurement/1.5" xmlns:xsi="http://www.w3.org/2001/XMLSchema-instance" xsi:schemaLocation="http://www.xrdml.com/XRDMeasurement/1.5 http://www.xrdml.com/XRDMeasurement/1.5/XRDMeasurement.xsd" status="Completed">
	<comment>
		<entry>Configuration=Open Eulerian Cradle, Owner=User-1, Creation date=6/5/2018 4:51:53 PM</entry>
		<entry>Goniometer=PW3050/60 (Theta/Theta); Minimum step size 2Theta:0.001; Minimum step size Omega:0.001</entry>
		<entry>Sample stage=Open Eulerian Cradle (manual Z); Minimum step size Phi:0.01; Minimum step size Chi:0.01</entry>
		<entry>Diffractometer system=XPERT-PRO</entry>
		<entry>Measurement program=Bkg Scan, Owner=User-1, Creation date=6/6/2018 2:27:34 PM</entry>
		<entry>Batch program=Fe_PFS, Owner=User-1, Creation date=1/11/2019 1:21:39 PM</entry>
	</comment>
	<sample type="To be analyzed">
		<id>AM316vert</id>
		<name></name>
		<preparedBy></preparedBy>
	</sample>
	<xrdMeasurement measurementType="Scan" status="Completed" sampleMode="Reflection">
		<comment>
			<entry>Background for Texture</entry>
		</comment>
		<usedWavelength intended="K-Alpha 1">
			<kAlpha1 unit="Angstrom">1.5405980</kAlpha1>
			<kAlpha2 unit="Angstrom">1.5444260</kAlpha2>
			<kBeta unit="Angstrom">1.3922500</kBeta>
			<ratioKAlpha2KAlpha1>0.5000</ratioKAlpha2KAlpha1>
		</usedWavelength>
		<incidentBeamPath>
			<radius unit="mm">240.00</radius>
			<xRayTube id="1010048" name="Empyrean XRD tube Cu LFF HR DK425176">
				<tension unit="kV">45</tension>
				<current unit="mA">40</current>
				<anodeMaterial>Cu</anodeMaterial>
				<focus type="Point">
					<length unit="mm">12.0</length>
					<width unit="mm">0.4</width>
					<takeOffAngle unit="deg">6.0</takeOffAngle>
				</focus>
			</xRayTube>
			<filter id="20010004" name="Beta-filter Nickel">
				<material>Ni</material>
				<thickness unit="mm">0.020</thickness>
			</filter>
		</incidentBeamPath>
		<diffractedBeamPath>
			<radius unit="mm">240.00</radius>
			<parallelPlateCollimator id="25010002" name="Parallel plate collimator 0.18°">
				<opening unit="deg">0.18</opening>
			</parallelPlateCollimator>
			<detector id="7010011" name="Proportional detector Xe" xsi:type="pointDetectorType">
				<phd>
					<lowerLevel unit="%">35.0</lowerLevel>
					<upperLevel unit="%">80.0</upperLevel>
				</phd>
			</detector>
		</diffractedBeamPath>
		<scan appendNumber="0" mode="Pre-set time" scanAxis="Chi" status="Completed">
			<header>
				<startTimeStamp>2019-10-04T11:54:33-04:00</startTimeStamp>
				<endTimeStamp>2019-10-04T11:58:35-04:00</endTimeStamp>
				<author>
					<name>ms6pb</name>
				</author>
				<source>
					<applicationSoftware version="3.0c">Data Collector</applicationSoftware>
					<instrumentControlSoftware version="2.1A">XPERT-PRO</instrumentControlSoftware>
					<instrumentID>0000000014024241</instrumentID>
				</source>
			</header>
			<dataPoints>
				<positions axis="2Theta" unit="deg">
					<commonPosition>47.000</commonPosition>
				</positions>
				<positions axis="Omega" unit="deg">
					<commonPosition>23.500</commonPosition>
				</positions>
				<positions axis="Phi" unit="deg">
					<commonPosition>0.00</commonPosition>
				</positions>
				<positions axis="Chi" unit="deg">
					<startPosition>0.00</startPosition>
					<endPosition>70.00</endPosition>
				</positions>
				<commonCountingTime unit="seconds">10.00</commonCountingTime>
				<intensities unit="counts">24618 24682 24792 24548 24656 24641 24860 24521 24557 24494 24458 24861 24557 24263 23802</intensities>
			</dataPoints>
		</scan>
	</xrdMeasurement>
</xrdMeasurements>
