Repository: nepeters/pyEWIMV

python version of EWIMV

organized into a library

still a work in progress..

File: Data/316L_AM/Vertical_BDright/Cu Tube/111_pf_AM316vert.xrdml
<?xml version="1.0" encoding="UTF-8"?>
<xrdMeasurements xmlns="http://www.xrdml.com/XRDMeasurement/1.5" xmlns:xsi="http://www.w3.org/2001/XMLSchema-instance" xsi:schemaLocation="http://www.xrdml.com/XRDMeasurement/1.5 http://www.xrdml.com/XRDMeasurement/1.5/XRDMeasurement.xsd" status="Completed">
	<comment>
		<entry>Configuration=Open Eulerian Cradle, Owner=User-1, Creation date=6/5/2018 4:51:53 PM</entry>
		<entry>Goniometer=PW3050/60 (Theta/Theta); Minimum step size 2Theta:0.001; Minimum step size Omega:0.001</entry>
		<entry>Sample stage=Open Eulerian Cradle (manual Z); Minimum step size Phi:0.01; Minimum step size Chi:0.01</entry>
		<entry>Diffractometer system=XPERT-PRO</entry>
		<entry>Measurement program=Pole Figure, Owner=User-1, Creation date=6/21/2018 4:10:17 PM</entry>
		<entry>Batch program=Fe_PFS, Owner=User-1, Creation date=1/11/2019 1:21:39 PM</entry>
	</comment>
	<sample type="To be analyzed">
		<id>AM316vert</id>
		<name></name>
		<preparedBy></preparedBy>
	</sample>
	<xrdMeasurement measurementType="Texture pole figure" status="Completed" measurementStepAxis="Chi" sampleMode="Reflection">
		<comment>
			<entry>80Chi</entry>
		</comment>
		<usedWavelength intended="K-Alpha 1">
			<kAlpha1 unit="Angstrom">1.5405980</kAlpha1>
			<kAlpha2 unit="Angstrom">1.5444260</kAlpha2>
			<kBeta unit="Angstrom">1.3922500</kBeta>
			<ratioKAlpha2KAlpha1>0.5000</ratioKAlpha2KAlpha1>
		</usedWavelength>
		<incidentBeamPath>
			<radius unit="mm">240.00</radius>
			<xRayTube id="1010048" name="Empyrean XRD tube Cu LFF HR DK425176">
				<tension unit="kV">45</tension>
				<current unit="mA">40</current>
				<anodeMaterial>Cu</anodeMaterial>
				<focus type="Point">
					<length unit="mm">12.0</length>
					<width unit="mm">0.4</width>
					<takeOffAngle unit="deg">6.0</takeOffAngle>
				</focus>
			</xRayTube>
			<filter id="20010004" name="Beta-filter Nickel">
				<material>Ni</material>
				<thickness unit="mm">0.020</thickness>
			</filter>
		</incidentBeamPath>
		<diffractedBeamPath>
			<radius unit="mm">240.00</radius>
			<parallelPlateCollimator id="25010002" name="Parallel plate collimator 0.18°">
				<opening unit="deg">0.18</opening>
			</parallelPlateCollimator>
			<detector id="7010011" name="Proportional detector Xe" xsi:type="pointDetectorType">
				<phd>
					<lowerLevel unit="%">35.0</lowerLevel>
					<upperLevel unit="%">80.0</upperLevel>
				</phd>
			</detector>
		</diffractedBeamPath>
		<scan appendNumber="0" mode="Continuous" scanAxis="Phi" status="Completed">
			<header>
				<startTimeStamp>2019-10-04T11:33:44-04:00</startTimeStamp>
				<endTimeStamp>2019-10-04T11:34:57-04:00</endTimeStamp>
				<author>
					<name>ms6pb</name>
				</author>
				<source>
					<applicationSoftware version="3.0c">Data Collector</applicationSoftware>
					<instrumentControlSoftware version="2.1A">XPERT-PRO</instrumentControlSoftware>
					<instrumentID>0000000014024241</instrumentID>
				</source>
			</header>
			<dataPoints>
				<positions axis="2Theta" unit="deg">
					<commonPosition>43.462</commonPosition>
				</positions>
				<positions axis="Omega" unit="deg">
					<commonPosition>21.731</commonPosition>
				</positions>
				<positions axis="Phi" unit="deg">
					<startPosition>2.50</startPosition>
					<endPosition>357.50</endPosition>
				</positions>
				<positions axis="Chi" unit="deg">
					<commonPosition>0.00</commonPosition>
				</positions>
				<commonCountingTime unit="seconds">1.00</commonCountingTime>
				<intensities unit="counts">8248 8104 8102 7919 7965 8014 7916 7958 8158 7973 7732 7765 7709 7595 7524 7567 7565 7531 7701 7642 7809 7690 7562 7525 7546 7376 7361 7553 7544 7447 7696 8008 7996 7835 7960 8293 8543 8506 8608 8825 8863 8623 8518 8291 8384 8593 8719 8975 8886 8846 8808 8436 8431 8461 8450 8497 8549 8523 8502 8287 8095 8169 7969 8313 8287 8409 8429 8436 8843 8778 8555 8444</intensities>
			</dataPoints>
		</scan>
		<scan appendNumber="0" mode="Continuous" scanAxis="Phi" status="Completed">
			<header>
				<startTimeStamp>2019-10-04T11:35:05-04:00</startTimeStamp>
				<endTimeStamp>2019-10-04T11:36:18-04:00</endTimeStamp>
				<author>
					<name>ms6pb</name>
				</author>
				<source>
					<applicationSoftware version="3.0c">Data Collector</applicationSoftware>
					<instrumentControlSoftware version="2.1A">XPERT-PRO</instrumentControlSoftware>
					<instrumentID>0000000014024241</instrumentID>
				</source>
			</header>
			<dataPoints>
				<positions axis="2Theta" unit="deg">
					<commonPosition>43.462</commonPosition>
				</positions>
				<positions axis="Omega" unit="deg">
					<commonPosition>21.731</commonPosition>
				</positions>
				<positions axis="Phi" unit="deg">
					<startPosition>2.50</startPosition>
					<endPosition>357.50</endPosition>
				</positions>
				<positions axis="Chi" unit="deg">
					<commonPosition>5.00</commonPosition>
				</positions>
				<commonCountingTime unit="seconds">1.00</commonCountingTime>
				<intensities unit="counts">7940 8049 7922 7927 7790 7508 7584 7718 7592 7613 7333 7523 7300 7189 7329 7405 7271 7312 7391 7520 7658 7529 7448 7327 7584 7562 7677 7532 7605 7680 7671 7745 7831 7594 7644 7555 7890 7757 7817 7845 7780 7779 7845 7618 7904 7844 7934 8243 8223 8109 8102 7988 7697 7721 7801 8080 8080 8122 8157 8095 8176 7845 7949 8060 8157 8101 8241 8116 8283 8612 8381 8178</intensities>
			</dataPoints>
		</scan>
		<scan appendNumber="0" mode="Continuous" scanAxis="Phi" status="Completed">
			<header>
				<startTimeStamp>2019-10-04T11:36:26-04:00</startTimeStamp>
				<endTimeStamp>2019-10-04T11:37:39-04:00</endTimeStamp>
				<author>
					<name>ms6pb</name>
				</author>
				<source>
					<applicationSoftware version="3.0c">Data Collector</applicationSoftware>
					<instrumentControlSoftware version="2.1A">XPERT-PRO</instrumentControlSoftware>
					<instrumentID>0000000014024241</instrumentID>
				</source>
			</header>
			<dataPoints>
				<positions axis="2Theta" unit="deg">
					<commonPosition>43.462</commonPosition>
				</positions>
				<positions axis="Omega" unit="deg">
					<commonPosition>21.731</commonPosition>
				</positions>
				<positions axis="Phi" unit="deg">
					<startPosition>2.50</startPosition>
					<endPosition>357.50</endPosition>
				</positions>
				<positions axis="Chi" unit="deg">
					<commonPosition>10.00</commonPosition>
				</positions>
				<commonCountingTime unit="seconds">1.00</commonCountingTime>
				<intensities unit="counts">7125 7463 7748 7650 7367 7222 7070 7107 6908 6822 6779 6822 6855 7179 7314 7124 7336 7309 7717 7678 7722 7626 7611 7415 7660 7549 7436 7734 7466 7580 7668 7529 7510 7701 7575 7286 7846 7721 7517 7661 7495 7490 7866 8009 7684 7645 7766 7401 7652 7316 7284 7401 7381 7429 7521 7601 7537 7452 7559 7678 7528 7267 7325 7270 7403 7488 7239 7226 7212 7422 7395 7360</intensities>
			</dataPoints>
		</scan>
		<scan appendNumber="0" mode="Continuous" scanAxis="Phi" status="Completed">
			<header>
				<startTimeStamp>2019-10-04T11:37:46-04:00</startTimeStamp>
				<endTimeStamp>2019-10-04T11:38:59-04:00</endTimeStamp>
				<author>
					<name>ms6pb</name>
				</author>
				<source>
					<applicationSoftware version="3.0c">Data Collector</applicationSoftware>
					<instrumentControlSoftware version="2.1A">XPERT-PRO</instrumentControlSoftware>
					<instrumentID>0000000014024241</instrumentID>
				</source>
			</header>
			<dataPoints>
				<positions axis="2Theta" unit="deg">
					<commonPosition>43.462</commonPosition>
				</positions>
				<positions axis="Omega" unit="deg">
					<commonPosition>21.731</commonPosition>
				</positions>
				<positions axis="Phi" unit="deg">
					<startPosition>2.50</startPosition>
					<endPosition>357.50</endPosition>
				</positions>
				<positions axis="Chi" unit="deg">
					<commonPosition>15.00</commonPosition>
				</positions>
				<commonCountingTime unit="seconds">1.00</commonCountingTime>
				<intensities unit="counts">7663 7517 7630 7615 7210 7514 7218 6942 6572 6365 6177 6201 6324 6467 6564 6583 6588 6673 6879 6906 6775 6839 6865 6985 6801 7019 7099 7149 7207 7383 7509 7335 7365 7354 7561 7860 8165 8179 7955 7980 7347 7322 7169 7448 7552 7509 7493 7533 7203 6916 6839 6755 6844 6857 6972 6786 6635 6783 6775 6680 6964 6904 6401 6312 6184 6071 6325 6361 6399 6692 7018 7534</intensities>
			</dataPoints>
		</scan>
		<scan appendNumber="0" mode="Continuous" scanAxis="Phi" status="Completed">
			<header>
				<startTimeStamp>2019-10-04T11:39:08-04:00</startTimeStamp>
				<endTimeStamp>2019-10-04T11:40:21-04:00</endTimeStamp>
				<author>
					<name>ms6pb</name>
				</author>
				<source>
					<applicationSoftware version="3.0c">Data Collector</applicationSoftware>
					<instrumentControlSoftware version="2.1A">XPERT-PRO</instrumentControlSoftware>
					<instrumentID>0000000014024241</instrumentID>
				</source>
			</header>
			<dataPoints>
				<positions axis="2Theta" unit="deg">
					<commonPosition>43.462</commonPosition>
				</positions>
				<positions axis="Omega" unit="deg">
					<commonPosition>21.731</commonPosition>
				</positions>
				<positions axis="Phi" unit="deg">
					<startPosition>2.50</startPosition>
					<endPosition>357.50</endPosition>
				</positions>
				<positions axis="Chi" unit="deg">
					<commonPosition>20.00</commonPosition>
				</positions>
				<commonCountingTime unit="seconds">1.00</commonCountingTime>
				<intensities unit="counts">7430 7221 7060 7067 7098 6951 6402 5980 5818 5823 5681 5723 5772 5743 5797 5846 5907 6144 6334 6126 6252 6224 6588 6446 6375 6538 6672 6583 6523 6723 6994 6943 7038 6981 7625 7886 8078 7890 7587 7322 6973 6962 6835 6708 6786 6791 6778 6650 6823 6736 6356 6398 6583 6548 6560 6388 6330 6334 6260 6480 6393 6275 6079 5887 5834 5974 6257 6237 6307 6495 7110 7372</intensities>
			</dataPoints>
		</scan>
		<scan appendNumber="0" mode="Continuous" scanAxis="Phi" status="Completed">
			<header>
				<startTimeStamp>2019-10-04T11:40:29-04:00</startTimeStamp>
				<endTimeStamp>2019-10-04T11:41:42-04:00</endTimeStamp>
				<author>
					<name>ms6pb</name>
				</author>
				<source>
					<applicationSoftware version="3.0c">Data Collector</applicationSoftware>
					<instrumentControlSoftware version="2.1A">XPERT-PRO</instrumentControlSoftware>
					<instrumentID>0000000014024241</instrumentID>
				</source>
			</header>
			<dataPoints>
				<positions axis="2Theta" unit="deg">
					<commonPosition>43.462</commonPosition>
				</positions>
				<positions axis="Omega" unit="deg">
					<commonPosition>21.731</commonPosition>
				</positions>
				<positions axis="Phi" unit="deg">
					<startPosition>2.50</startPosition>
					<endPosition>357.50</endPosition>
				</positions>
				<positions axis="Chi" unit="deg">
					<commonPosition>25.00</commonPosition>
				</positions>
				<commonCountingTime unit="seconds">1.00</commonCountingTime>
				<intensities unit="counts">6677 6557 6404 6378 6102 5903 5496 5476 5275 5349 5412 5274 5131 5434 5394 5319 5342 5601 5624 5850 5748 5923 6055 6078 6116 6059 6128 6005 6064 6057 6339 6661 6823 6733 6999 7279 7386 7289 7094 6622 6314 6182 6372 6211 6064 5987 6009 6071 5999 5974 6148 5924 6081 6112 6050 6160 6224 6231 6160 6161 5837 5775 5567 5681 5631 5622 5783 5882 6029 6272 6763 7089</intensities>
			</dataPoints>
		</scan>
		<scan appendNumber="0" mode="Continuous" scanAxis="Phi" status="Completed">
			<header>
				<startTimeStamp>2019-10-04T11:41:50-04:00</startTimeStamp>
				<endTimeStamp>2019-10-04T11:43:03-04:00</endTimeStamp>
				<author>
					<name>ms6pb</name>
				</author>
				<source>
					<applicationSoftware version="3.0c">Data Collector</applicationSoftware>
					<instrumentControlSoftware version="2.1A">XPERT-PRO</instrumentControlSoftware>
					<instrumentID>0000000014024241</instrumentID>
				</source>
			</header>
			<dataPoints>
				<positions axis="2Theta" unit="deg">
					<commonPosition>43.462</commonPosition>
				</positions>
				<positions axis="Omega" unit="deg">
					<commonPosition>21.731</commonPosition>
				</positions>
				<positions axis="Phi" unit="deg">
					<startPosition>2.50</startPosition>
					<endPosition>357.50</endPosition>
				</positions>
				<positions axis="Chi" unit="deg">
					<commonPosition>30.00</commonPosition>
				</positions>
				<commonCountingTime unit="seconds">1.00</commonCountingTime>
				<intensities unit="counts">6462 6211 6072 5848 5648 5362 5183 5237 5206 5109 4849 5160 5020 5198 5357 5327 5289 5484 5497 5642 5777 5680 5800 5985 5789 5911 5838 5703 5541 5617 5965 6062 5986 5924 6181 6724 6889 6917 6562 6276 5976 5919 5850 5773 5735 5638 5684 5628 5539 5459 5601 5658 5726 5960 6163 6091 6116 6373 6211 6056 5623 5425 5224 5301 5470 5582 5578 5742 5779 6154 6674 6831</intensities>
			</dataPoints>
		</scan>
		<scan appendNumber="0" mode="Continuous" scanAxis="Phi" status="Completed">
			<header>
				<startTimeStamp>2019-10-04T11:43:11-04:00</startTimeStamp>
				<endTimeStamp>2019-10-04T11:44:24-04:00</endTimeStamp>
				<author>
					<name>ms6pb</name>
				</author>
				<source>
					<applicationSoftware version="3.0c">Data Collector</applicationSoftware>
					<instrumentControlSoftware version="2.1A">XPERT-PRO</instrumentControlSoftware>
					<instrumentID>0000000014024241</instrumentID>
				</source>
			</header>
			<dataPoints>
				<positions axis="2Theta" unit="deg">
					<commonPosition>43.462</commonPosition>
				</positions>
				<positions axis="Omega" unit="deg">
					<commonPosition>21.731</commonPosition>
				</positions>
				<positions axis="Phi" unit="deg">
					<startPosition>2.50</startPosition>
					<endPosition>357.50</endPosition>
				</positions>
				<positions axis="Chi" unit="deg">
					<commonPosition>35.00</commonPosition>
				</positions>
				<commonCountingTime unit="seconds">1.00</commonCountingTime>
				<intensities unit="counts">6415 6096 5880 5596 5386 5329 5045 5172 5151 5038 5070 5143 5310 5308 5468 5564 5499 5629 5443 5644 5858 5883 6016 5826 5816 5556 5507 5496 5502 5462 5533 5689 5675 5537 6037 6358 6494 6344 6266 5924 5808 5750 5505 5629 5405 5489 5201 5179 5441 5255 5340 5534 5723 5885 5964 6085 6213 6380 6275 6024 5537 5526 5154 5350 5289 5280 5538 5545 5629 6104 6597 6607</intensities>
			</dataPoints>
		</scan>
		<scan appendNumber="0" mode="Continuous" scanAxis="Phi" status="Completed">
			<header>
				<startTimeStamp>2019-10-04T11:44:32-04:00</startTimeStamp>
				<endTimeStamp>2019-10-04T11:45:44-04:00</endTimeStamp>
				<author>
					<name>ms6pb</name>
				</author>
				<source>
					<applicationSoftware version="3.0c">Data Collector</applicationSoftware>
					<instrumentControlSoftware version="2.1A">XPERT-PRO</instrumentControlSoftware>
					<instrumentID>0000000014024241</instrumentID>
				</source>
			</header>
			<dataPoints>
				<positions axis="2Theta" unit="deg">
					<commonPosition>43.462</commonPosition>
				</positions>
				<positions axis="Omega" unit="deg">
					<commonPosition>21.731</commonPosition>
				</positions>
				<positions axis="Phi" unit="deg">
					<startPosition>2.50</startPosition>
					<endPosition>357.50</endPosition>
				</positions>
				<positions axis="Chi" unit="deg">
					<commonPosition>40.00</commonPosition>
				</positions>
				<commonCountingTime unit="seconds">1.00</commonCountingTime>
				<intensities unit="counts">6357 6213 5742 5558 5143 5139 4996 4975 5027 5168 5220 5410 5513 5718 5662 5582 5597 5792 5815 6069 6198 6076 6032 5814 5717 5494 5392 5336 5404 5248 5305 5263 5327 5276 5645 6145 6292 6507 6404 5927 5576 5616 5392 5385 5324 5289 5167 4984 5078 5359 5283 5511 5481 5661 5801 5890 6380 6559 6419 5975 5710 5588 5287 5104 5014 5270 5215 5517 5616 6039 6438 6550</intensities>
			</dataPoints>
		</scan>
		<scan appendNumber="0" mode="Continuous" scanAxis="Phi" status="Completed">
			<header>
				<startTimeStamp>2019-10-04T11:45:52-04:00</startTimeStamp>
				<endTimeStamp>2019-10-04T11:47:05-04:00</endTimeStamp>
				<author>
					<name>ms6pb</name>
				</author>
				<source>
					<applicationSoftware version="3.0c">Data Collector</applicationSoftware>
					<instrumentControlSoftware version="2.1A">XPERT-PRO</instrumentControlSoftware>
					<instrumentID>0000000014024241</instrumentID>
				</source>
			</header>
			<dataPoints>
				<positions axis="2Theta" unit="deg">
					<commonPosition>43.462</commonPosition>
				</positions>
				<positions axis="Omega" unit="deg">
					<commonPosition>21.731</commonPosition>
				</positions>
				<positions axis="Phi" unit="deg">
					<startPosition>2.50</startPosition>
					<endPosition>357.50</endPosition>
				</positions>
				<positions axis="Chi" unit="deg">
					<commonPosition>45.00</commonPosition>
				</positions>
				<commonCountingTime unit="seconds">1.00</commonCountingTime>
				<intensities unit="counts">6623 6307 6006 5412 5214 4958 4998 5035 4946 5269 5465 5506 5707 5807 5950 5882 5862 5785 5837 6114 6331 6380 6088 5835 5687 5509 5323 5357 5161 5291 5072 5032 5227 5125 5548 5973 5943 5903 5835 5660 5604 5304 5324 5195 5197 5085 5251 5321 5386 5464 5527 5657 5594 5496 5812 5928 5978 6378 6198 5932 5757 5510 5258 5200 5147 5109 5187 5287 5755 5846 6275 6386</intensities>
			</dataPoints>
		</scan>
		<scan appendNumber="0" mode="Continuous" scanAxis="Phi" status="Completed">
			<header>
				<startTimeStamp>2019-10-04T11:47:13-04:00</startTimeStamp>
				<endTimeStamp>2019-10-04T11:48:26-04:00</endTimeStamp>
				<author>
					<name>ms6pb</name>
				</author>
				<source>
					<applicationSoftware version="3.0c">Data Collector</applicationSoftware>
					<instrumentControlSoftware version="2.1A">XPERT-PRO</instrumentControlSoftware>
					<instrumentID>0000000014024241</instrumentID>
				</source>
			</header>
			<dataPoints>
				<positions axis="2Theta" unit="deg">
					<commonPosition>43.462</commonPosition>
				</positions>
				<positions axis="Omega" unit="deg">
					<commonPosition>21.731</commonPosition>
				</positions>
				<positions axis="Phi" unit="deg">
					<startPosition>2.50</startPosition>
					<endPosition>357.50</endPosition>
				</positions>
				<positions axis="Chi" unit="deg">
					<commonPosition>50.00</commonPosition>
				</positions>
				<commonCountingTime unit="seconds">1.00</commonCountingTime>
				<intensities unit="counts">6648 6096 5836 5656 5212 4876 5130 5107 5120 5393 5253 5529 5880 5755 5980 6014 5839 5805 5827 5976 6338 6546 6404 6281 5952 5626 5575 5332 5141 4981 4922 5002 5128 4966 5366 5603 5969 5727 5558 5279 5322 5427 5237 5125 5168 5092 5115 5411 5614 5639 5926 5859 5792 5668 5801 6063 6244 6733 6503 6096 5824 5598 5276 5102 5135 5159 5219 5422 5724 5983 6274 6714</intensities>
			</dataPoints>
		</scan>
		<scan appendNumber="0" mode="Continuous" scanAxis="Phi" status="Completed">
			<header>
				<startTimeStamp>2019-10-04T11:48:35-04:00</startTimeStamp>
				<endTimeStamp>2019-10-04T11:49:48-04:00</endTimeStamp>
				<author>
					<name>ms6pb</name>
				</author>
				<source>
					<applicationSoftware version="3.0c">Data Collector</applicationSoftware>
					<instrumentControlSoftware version="2.1A">XPERT-PRO</instrumentControlSoftware>
					<instrumentID>0000000014024241</instrumentID>
				</source>
			</header>
			<dataPoints>
				<positions axis="2Theta" unit="deg">
					<commonPosition>43.462</commonPosition>
				</positions>
				<positions axis="Omega" unit="deg">
					<commonPosition>21.731</commonPosition>
				</positions>
				<positions axis="Phi" unit="deg">
					<startPosition>2.50</startPosition>
					<endPosition>357.50</endPosition>
				</positions>
				<positions axis="Chi" unit="deg">
					<commonPosition>55.00</commonPosition>
				</positions>
				<commonCountingTime unit="seconds">1.00</commonCountingTime>
				<intensities unit="counts">6515 5867 5619 5334 5246 5016 4945 4979 5171 5270 5552 5645 5957 6035 6201 6024 5670 5736 5777 5960 6417 6650 6649 6935 6341 5893 5667 5334 5253 4959 4860 5042 5247 5073 5252 5605 5760 5737 5638 5449 5428 5287 5053 5091 5137 5217 5082 5486 5883 6123 6242 6114 5977 5673 5809 5975 6388 6657 6729 6264 5518 5435 5185 5180 5243 5096 5109 5436 5690 6019 6459 6486</intensities>
			</dataPoints>
		</scan>
		<scan appendNumber="0" mode="Continuous" scanAxis="Phi" status="Completed">
			<header>
				<startTimeStamp>2019-10-04T11:49:56-04:00</startTimeStamp>
				<endTimeStamp>2019-10-04T11:51:09-04:00</endTimeStamp>
				<author>
					<name>ms6pb</name>
				</author>
				<source>
					<applicationSoftware version="3.0c">Data Collector</applicationSoftware>
					<instrumentControlSoftware version="2.1A">XPERT-PRO</instrumentControlSoftware>
					<instrumentID>0000000014024241</instrumentID>
				</source>
			</header>
			<dataPoints>
				<positions axis="2Theta" unit="deg">
					<commonPosition>43.462</commonPosition>
				</positions>
				<positions axis="Omega" unit="deg">
					<commonPosition>21.731</commonPosition>
				</positions>
				<positions axis="Phi" unit="deg">
					<startPosition>2.50</startPosition>
					<endPosition>357.50</endPosition>
				</positions>
				<positions axis="Chi" unit="deg">
					<commonPosition>60.00</commonPosition>
				</positions>
				<commonCountingTime unit="seconds">1.00</commonCountingTime>
				<intensities unit="counts">6306 5899 5382 5174 5094 4872 4947 4954 5121 5371 5486 5895 6270 6451 6234 5899 5721 5585 5368 5685 6026 6638 7099 7190 6847 6140 5606 5497 5179 5139 5164 4955 5171 5149 5183 5670 5641 5703 5535 5476 5366 5290 5204 5203 5238 5207 5103 5771 6253 6718 6571 6144 6026 5912 5753 5938 6138 6467 6839 6495 5932 5619 5241 5322 5098 5066 5189 5390 5758 5792 6281 6443</intensities>
			</dataPoints>
		</scan>
		<scan appendNumber="0" mode="Continuous" scanAxis="Phi" status="Completed">
			<header>
				<startTimeStamp>2019-10-04T11:51:17-04:00</startTimeStamp>
				<endTimeStamp>2019-10-04T11:52:30-04:00</endTimeStamp>
				<author>
					<name>ms6pb</name>
				</author>
				<source>
					<applicationSoftware version="3.0c">Data Collector</applicationSoftware>
					<instrumentControlSoftware version="2.1A">XPERT-PRO</instrumentControlSoftware>
					<instrumentID>0000000014024241</instrumentID>
				</source>
			</header>
			<dataPoints>
				<positions axis="2Theta" unit="deg">
					<commonPosition>43.462</commonPosition>
				</positions>
				<positions axis="Omega" unit="deg">
					<commonPosition>21.731</commonPosition>
				</positions>
				<positions axis="Phi" unit="deg">
					<startPosition>2.50</startPosition>
					<endPosition>357.50</endPosition>
				</positions>
				<positions axis="Chi" unit="deg">
					<commonPosition>65.00</commonPosition>
				</positions>
				<commonCountingTime unit="seconds">1.00</commonCountingTime>
				<intensities unit="counts">6023 5652 5281 5237 4984 4918 5046 4964 5107 5359 5780 6113 6402 6357 5989 5636 5505 5191 5146 5129 5378 6127 6806 7396 7349 6601 5937 5648 5229 5292 5217 5111 5158 5050 5280 5496 5747 5508 5507 5552 5346 5411 5210 5326 5333 5400 5369 5990 6470 6831 6336 5870 5521 5437 5569 5590 5920 6238 6194 6371 5962 5712 5454 5221 5217 5095 5311 5389 5620 5796 6246 6137</intensities>
			</dataPoints>
		</scan>
		<scan appendNumber="0" mode="Continuous" scanAxis="Phi" status="Completed">
			<header>
				<startTimeStamp>2019-10-04T11:52:35-04:00</startTimeStamp>
				<endTimeStamp>2019-10-04T11:53:47-04:00</endTimeStamp>
				<author>
					<name>ms6pb</name>
				</author>
				<source>
					<applicationSoftware version="3.0c">Data Collector</applicationSoftware>
					<instrumentControlSoftware version="2.1A">XPERT-PRO</instrumentControlSoftware>
					<instrumentID>0000000014024241</instrumentID>
				</source>
			</header>
			<dataPoints>
				<positions axis="2Theta" unit="deg">
					<commonPosition>43.462</commonPosition>
				</positions>
				<positions axis="Omega" unit="deg">
					<commonPosition>21.731</commonPosition>
				</positions>
				<positions axis="Phi" unit="deg">
					<startPosition>2.50</startPosition>
					<endPosition>357.50</endPosition>
				</positions>
				<positions axis="Chi" unit="deg">
					<commonPosition>70.00</commonPosition>
				</positions>
				<commonCountingTime unit="seconds">1.00</commonCountingTime>
				<intensities unit="counts">5834 5446 5249 4999 4868 4763 4947 5110 5289 5735 6096 6318 6550 6164 5701 5287 5025 4784 4761 4777 4931 5310 5941 7148 7241 6761 6135 5787 5614 5477 5310 5252 5192 5187 5279 5630 5721 5701 5690 5514 5396 5403 5358 5140 5311 5450 5857 6396 6515 6163 5714 5365 5087 5090 4986 5094 5247 5486 5777 5999 5806 5623 5413 5132 5253 5202 5340 5299 5635 6009 5965 5910</intensities>
			</dataPoints>
		</scan>
	</xrdMeasurement>
</xrdMeasurements>

File: Data/316L_AM/Vertical_BDright/Cu Tube/200_pf_AM316vert.xrdml
<?xml version="1.0" encoding="UTF-8"?>
<xrdMeasurements xmlns="http://www.xrdml.com/XRDMeasurement/1.5" xmlns:xsi="http://www.w3.org/2001/XMLSchema-instance" xsi:schemaLocation="http://www.xrdml.com/XRDMeasurement/1.5 http://www.xrdml.com/XRDMeasurement/1.5/XRDMeasurement.xsd" status="Completed">
	<comment>
		<entry>Configuration=Open Eulerian Cradle, Owner=User-1, Creation date=6/5/2018 4:51:53 PM</entry>
		<entry>Goniometer=PW3050/60 (Theta/Theta); Minimum step size 2Theta:0.001; Minimum step size Omega:0.001</entry>
		<entry>Sample stage=Open Eulerian Cradle (manual Z); Minimum step size Phi:0.01; Minimum step size Chi:0.01</entry>
		<entry>Diffractometer system=XPERT-PRO</entry>
		<entry>Measurement program=Pole Figure, Owner=User-1, Creation date=6/21/2018 4:10:17 PM</entry>
		<entry>Batch program=Fe_PFS, Owner=User-1, Creation date=1/11/2019 1:21:39 PM</entry>
	</comment>
	<sample type="To be analyzed">
		<id>AM316vert</id>
		<name></name>
		<preparedBy></preparedBy>
	</sample>
	<xrdMeasurement measurementType="Texture pole figure" status="Completed" measurementStepAxis="Chi" sampleMode="Reflection">
		<comment>
			<entry>80Chi</entry>
		</comment>
		<usedWavelength intended="K-Alpha 1">
			<kAlpha1 unit="Angstrom">1.5405980</kAlpha1>
			<kAlpha2 unit="Angstrom">1.5444260</kAlpha2>
			<kBeta unit="Angstrom">1.3922500</kBeta>
			<ratioKAlpha2KAlpha1>0.5000</ratioKAlpha2KAlpha1>
		</usedWavelength>
		<incidentBeamPath>
			<radius unit="mm">240.00</radius>
			<xRayTube id="1010048" name="Empyrean XRD tube Cu LFF HR DK425176">
				<tension unit="kV">45</tension>
				<current unit="mA">40</current>
				<anodeMaterial>Cu</anodeMaterial>
				<focus type="Point">
					<length unit="mm">12.0</length>
					<width unit="mm">0.4</width>
					<takeOffAngle unit="deg">6.0</takeOffAngle>
				</focus>
			</xRayTube>
			<filter id="20010004" name="Beta-filter Nickel">
				<material>Ni</material>
				<thickness unit="mm">0.020</thickness>
			</filter>
		</incidentBeamPath>
		<diffractedBeamPath>
			<radius unit="mm">240.00</radius>
			<parallelPlateCollimator id="25010002" name="Parallel plate collimator 0.18°">
				<opening unit="deg">0.18</opening>
			</parallelPlateCollimator>
			<detector id="7010011" name="Proportional detector Xe" xsi:type="pointDetectorType">
				<phd>
					<lowerLevel unit="%">35.0</lowerLevel>
					<upperLevel unit="%">80.0</upperLevel>
				</phd>
			</detector>
		</diffractedBeamPath>
		<scan appendNumber="0" mode="Continuous" scanAxis="Phi" status="Completed">
			<header>
				<startTimeStamp>2019-10-04T12:02:52-04:00</startTimeStamp>
				<endTimeStamp>2019-10-04T12:04:04-04:00</endTimeStamp>
				<author>
					<name>ms6pb</name>
				</author>
				<source>
					<applicationSoftware version="3.0c">Data Collector</applicationSoftware>
					<instrumentControlSoftware version="2.1A">XPERT-PRO</instrumentControlSoftware>
					<instrumentID>0000000014024241</instrumentID>
				</source>
			</header>
			<dataPoints>
				<positions axis="2Theta" unit="deg">
					<commonPosition>50.572</commonPosition>
				</positions>
				<positions axis="Omega" unit="deg">
					<commonPosition>25.286</commonPosition>
				</positions>
				<positions axis="Phi" unit="deg">
					<startPosition>2.50</startPosition>
					<endPosition>357.50</endPosition>
				</positions>
				<positions axis="Chi" unit="deg">
					<commonPosition>0.00</commonPosition>
				</positions>
				<commonCountingTime unit="seconds">1.00</commonCountingTime>
				<intensities unit="counts">2931 3076 3142 3148 3138 3108 3137 3064 3314 3245 3102 3105 3248 3110 3026 2993 2905 2974 3040 3035 3012 2955 3021 3178 3019 3091 3019 3081 3118 3044 2974 3080 3124 3144 3078 2948 3148 3173 3094 3046 3070 3020 3030 3087 3068 3149 3117 3125 3107 3085 3173 3190 3270 3191 3264 3221 3113 3143 2999 3248 3198 3148 3226 3068 3074 3073 3082 3040 3086 2998 3054 3004</intensities>
			</dataPoints>
		</scan>
		<scan appendNumber="0" mode="Continuous" scanAxis="Phi" status="Completed">
			<header>
				<startTimeStamp>2019-10-04T12:04:12-04:00</startTimeStamp>
				<endTimeStamp>2019-10-04T12:05:25-04:00</endTimeStamp>
				<author>
					<name>ms6pb</name>
				</author>
				<source>
					<applicationSoftware version="3.0c">Data Collector</applicationSoftware>
					<instrumentControlSoftware version="2.1A">XPERT-PRO</instrumentControlSoftware>
					<instrumentID>0000000014024241</instrumentID>
				</source>
			</header>
			<dataPoints>
				<positions axis="2Theta" unit="deg">
					<commonPosition>50.572</commonPosition>
				</positions>
				<positions axis="Omega" unit="deg">
					<commonPosition>25.286</commonPosition>
				</positions>
				<positions axis="Phi" unit="deg">
					<startPosition>2.50</startPosition>
					<endPosition>357.50</endPosition>
				</positions>
				<positions axis="Chi" unit="deg">
					<commonPosition>5.00</commonPosition>
				</positions>
				<commonCountingTime unit="seconds">1.00</commonCountingTime>
				<intensities unit="counts">2984 3072 3116 3180 3077 3082 3194 3161 3285 3209 3301 3242 3255 3305 3302 3393 3248 3237 3197 3128 3063 3112 3051 2989 3241 3110 3107 3211 3052 3057 3189 2965 3121 3040 3180 3285 3322 3164 3315 3242 3182 3330 3217 3245 3165 3080 3179 3194 3144 3091 3039 3002 3047 3019 3047 3063 2979 3132 3057 3119 3180 3051 3068 3019 3074 3169 3133 3145 3158 3097 2934 2934</intensities>
			</dataPoints>
		</scan>
		<scan appendNumber="0" mode="Continuous" scanAxis="Phi" status="Completed">
			<header>
				<startTimeStamp>2019-10-04T12:05:34-04:00</startTimeStamp>
				<endTimeStamp>2019-10-04T12:06:46-04:00</endTimeStamp>
				<author>
					<name>ms6pb</name>
				</author>
				<source>
					<applicationSoftware version="3.0c">Data Collector</applicationSoftware>
					<instrumentControlSoftware version="2.1A">XPERT-PRO</instrumentControlSoftware>
					<instrumentID>0000000014024241</instrumentID>
				</source>
			</header>
			<dataPoints>
				<positions axis="2Theta" unit="deg">
					<commonPosition>50.572</commonPosition>
				</positions>
				<positions axis="Omega" unit="deg">
					<commonPosition>25.286</commonPosition>
				</positions>
				<positions axis="Phi" unit="deg">
					<startPosition>2.50</startPosition>
					<endPosition>357.50</endPosition>
				</positions>
				<positions axis="Chi" unit="deg">
					<commonPosition>10.00</commonPosition>
				</positions>
				<commonCountingTime unit="seconds">1.00</commonCountingTime>
				<intensities unit="counts">3084 3106 3193 3196 3052 3043 3089 3130 3238 3303 3046 3225 3292 3302 3384 3399 3312 3098 3006 3080 3151 3138 2969 3008 3063 3159 3210 3104 3113 3081 3105 3115 3068 3150 3213 3344 3600 3644 3423 3246 3282 3128 3211 3029 3016 3115 3129 3156 3133 3116 3044 3086 3146 2953 3023 2951 2994 2938 2998 2949 3038 3091 3137 3059 3049 3101 3204 3188 3285 3223 3318 3282</intensities>
			</dataPoints>
		</scan>
		<scan appendNumber="0" mode="Continuous" scanAxis="Phi" status="Completed">
			<header>
				<startTimeStamp>2019-10-04T12:06:55-04:00</startTimeStamp>
				<endTimeStamp>2019-10-04T12:08:08-04:00</endTimeStamp>
				<author>
					<name>ms6pb</name>
				</author>
				<source>
					<applicationSoftware version="3.0c">Data Collector</applicationSoftware>
					<instrumentControlSoftware version="2.1A">XPERT-PRO</instrumentControlSoftware>
					<instrumentID>0000000014024241</instrumentID>
				</source>
			</header>
			<dataPoints>
				<positions axis="2Theta" unit="deg">
					<commonPosition>50.572</commonPosition>
				</positions>
				<positions axis="Omega" unit="deg">
					<commonPosition>25.286</commonPosition>
				</positions>
				<positions axis="Phi" unit="deg">
					<startPosition>2.50</startPosition>
					<endPosition>357.50</endPosition>
				</positions>
				<positions axis="Chi" unit="deg">
					<commonPosition>15.00</commonPosition>
				</positions>
				<commonCountingTime unit="seconds">1.00</commonCountingTime>
				<intensities unit="counts">3145 3249 3256 3258 3216 3109 3195 3210 2955 3032 3021 3026 3056 3061 3077 3032 3037 3033 2959 2967 2886 2937 3042 3074 3072 3112 3095 3115 3125 2974 3173 3194 3414 3369 3199 3272 3408 3472 3503 3264 3102 3133 3088 2965 3058 3034 3069 3065 3135 2993 2984 2993 3115 3063 2983 2916 3052 3023 2980 3032 3018 3069 3112 2937 3075 3103 3125 3077 3152 3282 3322 3168</intensities>
			</dataPoints>
		</scan>
		<scan appendNumber="0" mode="Continuous" scanAxis="Phi" status="Completed">
			<header>
				<startTimeStamp>2019-10-04T12:08:16-04:00</startTimeStamp>
				<endTimeStamp>2019-10-04T12:09:29-04:00</endTimeStamp>
				<author>
					<name>ms6pb</name>
				</author>
				<source>
					<applicationSoftware version="3.0c">Data Collector</applicationSoftware>
					<instrumentControlSoftware version="2.1A">XPERT-PRO</instrumentControlSoftware>
					<instrumentID>0000000014024241</instrumentID>
				</source>
			</header>
			<dataPoints>
				<positions axis="2Theta" unit="deg">
					<commonPosition>50.572</commonPosition>
				</positions>
				<positions axis="Omega" unit="deg">
					<commonPosition>25.286</commonPosition>
				</positions>
				<positions axis="Phi" unit="deg">
					<startPosition>2.50</startPosition>
					<endPosition>357.50</endPosition>
				</positions>
				<positions axis="Chi" unit="deg">
					<commonPosition>20.00</commonPosition>
				</positions>
				<commonCountingTime unit="seconds">1.00</commonCountingTime>
				<intensities unit="counts">3407 3365 3304 3310 3257 3249 3155 3098 3016 3077 3079 2884 2937 3104 2982 3031 2914 2982 3013 3061 3003 3030 3017 3019 2914 3047 3025 3094 2993 3090 3106 3291 3533 3594 3522 3386 3341 3239 3282 3325 3120 3108 3269 3079 3094 2989 3028 2998 3035 2920 2846 2870 3002 2873 2861 2823 2900 2970 3067 3023 2929 3020 2949 3082 3045 3054 3165 3092 3217 3370 3431 3357</intensities>
			</dataPoints>
		</scan>
		<scan appendNumber="0" mode="Continuous" scanAxis="Phi" status="Completed">
			<header>
				<startTimeStamp>2019-10-04T12:09:37-04:00</startTimeStamp>
				<endTimeStamp>2019-10-04T12:10:50-04:00</endTimeStamp>
				<author>
					<name>ms6pb</name>
				</author>
				<source>
					<applicationSoftware version="3.0c">Data Collector</applicationSoftware>
					<instrumentControlSoftware version="2.1A">XPERT-PRO</instrumentControlSoftware>
					<instrumentID>0000000014024241</instrumentID>
				</source>
			</header>
			<dataPoints>
				<positions axis="2Theta" unit="deg">
					<commonPosition>50.572</commonPosition>
				</positions>
				<positions axis="Omega" unit="deg">
					<commonPosition>25.286</commonPosition>
				</positions>
				<positions axis="Phi" unit="deg">
					<startPosition>2.50</startPosition>
					<endPosition>357.50</endPosition>
				</positions>
				<positions axis="Chi" unit="deg">
					<commonPosition>25.00</commonPosition>
				</positions>
				<commonCountingTime unit="seconds">1.00</commonCountingTime>
				<intensities unit="counts">4788 4636 4644 4508 4625 4438 4489 4288 4393 4305 4322 4348 4252 4201 4417 4312 4367 4348 4356 4516 4211 4330 4264 4261 4243 4313 4467 4392 4434 4499 4646 4591 4924 5074 5095 4823 5011 4860 4792 4565 4558 4371 4551 4322 4230 4017 4177 4143 4107 4316 4132 4059 4108 4013 4194 4033 4122 4200 4092 4262 4262 4214 4294 4245 4324 4212 4247 4512 4551 4406 4668 4775</intensities>
			</dataPoints>
		</scan>
		<scan appendNumber="0" mode="Continuous" scanAxis="Phi" status="Completed">
			<header>
				<startTimeStamp>2019-10-04T12:10:57-04:00</startTimeStamp>
				<endTimeStamp>2019-10-04T12:12:10-04:00</endTimeStamp>
				<author>
					<name>ms6pb</name>
				</author>
				<source>
					<applicationSoftware version="3.0c">Data Collector</applicationSoftware>
					<instrumentControlSoftware version="2.1A">XPERT-PRO</instrumentControlSoftware>
					<instrumentID>0000000014024241</instrumentID>
				</source>
			</header>
			<dataPoints>
				<positions axis="2Theta" unit="deg">
					<commonPosition>50.572</commonPosition>
				</positions>
				<positions axis="Omega" unit="deg">
					<commonPosition>25.286</commonPosition>
				</positions>
				<positions axis="Phi" unit="deg">
					<startPosition>2.50</startPosition>
					<endPosition>357.50</endPosition>
				</positions>
				<positions axis="Chi" unit="deg">
					<commonPosition>30.00</commonPosition>
				</positions>
				<commonCountingTime unit="seconds">1.00</commonCountingTime>
				<intensities unit="counts">4892 4680 4676 4545 4547 4562 4446 4498 4553 4471 4301 4573 4454 4537 4325 4468 4475 4616 4482 4454 4423 4361 4277 4420 4289 4228 4288 4460 4448 4639 4772 4745 4868 4912 5124 5052 5206 5211 4912 4817 4600 4464 4337 4205 4204 4152 4126 4234 4186 4025 4221 4238 4158 4092 3990 4187 4055 4272 4223 4273 4109 4250 4204 4330 4246 4238 4301 4255 4402 4598 4779 4816</intensities>
			</dataPoints>
		</scan>
		<scan appendNumber="0" mode="Continuous" scanAxis="Phi" status="Completed">
			<header>
				<startTimeStamp>2019-10-04T12:12:18-04:00</startTimeStamp>
				<endTimeStamp>2019-10-04T12:13:31-04:00</endTimeStamp>
				<author>
					<name>ms6pb</name>
				</author>
				<source>
					<applicationSoftware version="3.0c">Data Collector</applicationSoftware>
					<instrumentControlSoftware version="2.1A">XPERT-PRO</instrumentControlSoftware>
					<instrumentID>0000000014024241</instrumentID>
				</source>
			</header>
			<dataPoints>
				<positions axis="2Theta" unit="deg">
					<commonPosition>50.572</commonPosition>
				</positions>
				<positions axis="Omega" unit="deg">
					<commonPosition>25.286</commonPosition>
				</positions>
				<positions axis="Phi" unit="deg">
					<startPosition>2.50</startPosition>
					<endPosition>357.50</endPosition>
				</positions>
				<positions axis="Chi" unit="deg">
					<commonPosition>35.00</commonPosition>
				</positions>
				<commonCountingTime unit="seconds">1.00</commonCountingTime>
				<intensities unit="counts">5098 4936 4843 4680 4744 4774 4650 4668 4689 4728 4586 4691 4628 4659 4676 4808 4764 4608 4691 4573 4667 4563 4617 4518 4473 4284 4337 4501 4454 4638 4595 4626 4751 5018 5210 5318 5388 5240 5157 4922 4623 4456 4553 4236 4239 4210 4310 4157 4169 4082 4185 4191 4168 4231 4177 4210 4271 4300 4295 4311 4380 4266 4300 4249 4386 4237 4282 4481 4534 4704 4921 5068</intensities>
			</dataPoints>
		</scan>
		<scan appendNumber="0" mode="Continuous" scanAxis="Phi" status="Completed">
			<header>
				<startTimeStamp>2019-10-04T12:13:39-04:00</startTimeStamp>
				<endTimeStamp>2019-10-04T12:14:52-04:00</endTimeStamp>
				<author>
					<name>ms6pb</name>
				</author>
				<source>
					<applicationSoftware version="3.0c">Data Collector</applicationSoftware>
					<instrumentControlSoftware version="2.1A">XPERT-PRO</instrumentControlSoftware>
					<instrumentID>0000000014024241</instrumentID>
				</source>
			</header>
			<dataPoints>
				<positions axis="2Theta" unit="deg">
					<commonPosition>50.572</commonPosition>
				</positions>
				<positions axis="Omega" unit="deg">
					<commonPosition>25.286</commonPosition>
				</positions>
				<positions axis="Phi" unit="deg">
					<startPosition>2.50</startPosition>
					<endPosition>357.50</endPosition>
				</positions>
				<positions axis="Chi" unit="deg">
					<commonPosition>40.00</commonPosition>
				</positions>
				<commonCountingTime unit="seconds">1.00</commonCountingTime>
				<intensities unit="counts">5368 5345 5303 5039 5120 4928 4707 4726 4916 5006 4916 4942 5014 4978 5030 5084 5403 5294 5133 4683 4715 4595 4718 4627 4643 4640 4455 4493 4432 4508 4645 4718 4866 5141 5356 5793 5735 5636 5277 4920 4782 4517 4565 4390 4316 4261 4351 4365 4566 4429 4542 4319 4437 4577 4716 4715 4615 4585 4711 4453 4553 4500 4462 4456 4353 4347 4279 4506 4544 4754 4939 5465</intensities>
			</dataPoints>
		</scan>
		<scan appendNumber="0" mode="Continuous" scanAxis="Phi" status="Completed">
			<header>
				<startTimeStamp>2019-10-04T12:15:00-04:00</startTimeStamp>
				<endTimeStamp>2019-10-04T12:16:13-04:00</endTimeStamp>
				<author>
					<name>ms6pb</name>
				</author>
				<source>
					<applicationSoftware version="3.0c">Data Collector</applicationSoftware>
					<instrumentControlSoftware version="2.1A">XPERT-PRO</instrumentControlSoftware>
					<instrumentID>0000000014024241</instrumentID>
				</source>
			</header>
			<dataPoints>
				<positions axis="2Theta" unit="deg">
					<commonPosition>50.572</commonPosition>
				</positions>
				<positions axis="Omega" unit="deg">
					<commonPosition>25.286</commonPosition>
				</positions>
				<positions axis="Phi" unit="deg">
					<startPosition>2.50</startPosition>
					<endPosition>357.50</endPosition>
				</positions>
				<positions axis="Chi" unit="deg">
					<commonPosition>45.00</commonPosition>
				</positions>
				<commonCountingTime unit="seconds">1.00</commonCountingTime>
				<intensities unit="counts">5840 5900 5529 5375 5133 5048 5034 4759 5014 5099 5250 5006 4989 5286 5322 5509 5339 5432 5374 4893 4819 4665 4621 4597 4666 4467 4508 4355 4322 4508 4523 4766 4821 5050 5527 5924 6125 6265 6084 5740 5176 4963 4728 4745 4599 4476 4643 4633 4666 4647 4599 4577 4733 4889 4952 5183 5035 4962 4813 4767 4686 4715 4599 4543 4636 4345 4403 4517 4751 4817 5274 5630</intensities>
			</dataPoints>
		</scan>
		<scan appendNumber="0" mode="Continuous" scanAxis="Phi" status="Completed">
			<header>
				<startTimeStamp>2019-10-04T12:16:22-04:00</startTimeStamp>
				<endTimeStamp>2019-10-04T12:17:34-04:00</endTimeStamp>
				<author>
					<name>ms6pb</name>
				</author>
				<source>
					<applicationSoftware version="3.0c">Data Collector</applicationSoftware>
					<instrumentControlSoftware version="2.1A">XPERT-PRO</instrumentControlSoftware>
					<instrumentID>0000000014024241</instrumentID>
				</source>
			</header>
			<dataPoints>
				<positions axis="2Theta" unit="deg">
					<commonPosition>50.572</commonPosition>
				</positions>
				<positions axis="Omega" unit="deg">
					<commonPosition>25.286</commonPosition>
				</positions>
				<positions axis="Phi" unit="deg">
					<startPosition>2.50</startPosition>
					<endPosition>357.50</endPosition>
				</positions>
				<positions axis="Chi" unit="deg">
					<commonPosition>50.00</commonPosition>
				</positions>
				<commonCountingTime unit="seconds">1.00</commonCountingTime>
				<intensities unit="counts">5620 5649 5207 4995 4986 4714 4757 4717 4634 4887 4941 4854 5052 5295 5065 5182 5020 4556 4621 4572 4332 4627 4673 4746 4684 4547 4625 4454 4599 4508 4512 4527 4556 4764 5148 5642 6098 5840 5898 5339 5165 4964 5078 4916 4847 4767 4883 4743 4615 4616 4736 4729 4983 4932 5038 5175 5175 5194 5061 4904 4940 4792 4697 4684 4612 4576 4583 4449 4646 4843 5158 5293</intensities>
			</dataPoints>
		</scan>
		<scan appendNumber="0" mode="Continuous" scanAxis="Phi" status="Completed">
			<header>
				<startTimeStamp>2019-10-04T12:17:43-04:00</startTimeStamp>
				<endTimeStamp>2019-10-04T12:18:55-04:00</endTimeStamp>
				<author>
					<name>ms6pb</name>
				</author>
				<source>
					<applicationSoftware version="3.0c">Data Collector</applicationSoftware>
					<instrumentControlSoftware version="2.1A">XPERT-PRO</instrumentControlSoftware>
					<instrumentID>0000000014024241</instrumentID>
				</source>
			</header>
			<dataPoints>
				<positions axis="2Theta" unit="deg">
					<commonPosition>50.572</commonPosition>
				</positions>
				<positions axis="Omega" unit="deg">
					<commonPosition>25.286</commonPosition>
				</positions>
				<positions axis="Phi" unit="deg">
					<startPosition>2.50</startPosition>
					<endPosition>357.50</endPosition>
				</positions>
				<positions axis="Chi" unit="deg">
					<commonPosition>55.00</commonPosition>
				</positions>
				<commonCountingTime unit="seconds">1.00</commonCountingTime>
				<intensities unit="counts">5139 4964 4703 4589 4489 4337 4461 4529 4494 4638 4937 5090 5266 4819 4873 4700 4570 4382 4411 4427 4390 4417 4513 4590 4548 4578 4739 4368 4499 4425 4462 4341 4401 4501 4897 5650 5884 5658 5233 4816 4722 4798 4535 4662 4684 4653 4892 4699 4646 4540 4770 4749 4723 4632 4757 4851 4970 5072 5005 5119 4858 4729 4698 4588 4563 4383 4193 4303 4581 4518 4782 4990</intensities>
			</dataPoints>
		</scan>
		<scan appendNumber="0" mode="Continuous" scanAxis="Phi" status="Completed">
			<header>
				<startTimeStamp>2019-10-04T12:19:05-04:00</startTimeStamp>
				<endTimeStamp>2019-10-04T12:20:17-04:00</endTimeStamp>
				<author>
					<name>ms6pb</name>
				</author>
				<source>
					<applicationSoftware version="3.0c">Data Collector</applicationSoftware>
					<instrumentControlSoftware version="2.1A">XPERT-PRO</instrumentControlSoftware>
					<instrumentID>0000000014024241</instrumentID>
				</source>
			</header>
			<dataPoints>
				<positions axis="2Theta" unit="deg">
					<commonPosition>50.572</commonPosition>
				</positions>
				<positions axis="Omega" unit="deg">
					<commonPosition>25.286</commonPosition>
				</positions>
				<positions axis="Phi" unit="deg">
					<startPosition>2.50</startPosition>
					<endPosition>357.50</endPosition>
				</positions>
				<positions axis="Chi" unit="deg">
					<commonPosition>60.00</commonPosition>
				</positions>
				<commonCountingTime unit="seconds">1.00</commonCountingTime>
				<intensities unit="counts">4717 4645 4447 4259 4214 4252 4270 4394 4339 4363 4503 4870 4798 4729 4536 4366 4364 4229 4337 4237 4417 4463 4577 4572 4523 4495 4341 4280 4267 4422 4294 4280 4223 4482 4676 5202 5551 5217 4765 4490 4495 4359 4355 4584 4256 4606 4578 4608 4604 4567 4707 4648 4335 4501 4680 4569 4662 4693 4910 4952 4657 4472 4569 4471 4375 4196 4335 4238 4302 4367 4536 4745</intensities>
			</dataPoints>
		</scan>
		<scan appendNumber="0" mode="Continuous" scanAxis="Phi" status="Completed">
			<header>
				<startTimeStamp>2019-10-04T12:20:26-04:00</startTimeStamp>
				<endTimeStamp>2019-10-04T12:21:38-04:00</endTimeStamp>
				<author>
					<name>ms6pb</name>
				</author>
				<source>
					<applicationSoftware version="3.0c">Data Collector</applicationSoftware>
					<instrumentControlSoftware version="2.1A">XPERT-PRO</instrumentControlSoftware>
					<instrumentID>0000000014024241</instrumentID>
				</source>
			</header>
			<dataPoints>
				<positions axis="2Theta" unit="deg">
					<commonPosition>50.572</commonPosition>
				</positions>
				<positions axis="Omega" unit="deg">
					<commonPosition>25.286</commonPosition>
				</positions>
				<positions axis="Phi" unit="deg">
					<startPosition>2.50</startPosition>
					<endPosition>357.50</endPosition>
				</positions>
				<positions axis="Chi" unit="deg">
					<commonPosition>65.00</commonPosition>
				</positions>
				<commonCountingTime unit="seconds">1.00</commonCountingTime>
				<intensities unit="counts">4489 4465 4408 4218 4172 4142 4194 3985 4173 4407 4372 4461 4586 4540 4482 4482 4286 4232 4217 4439 4348 4546 4482 4584 4568 4466 4388 4224 4241 4278 4223 4262 4297 4446 4670 5079 5121 5041 4653 4415 4413 4201 4243 4175 4264 4257 4335 4415 4509 4398 4484 4378 4469 4345 4484 4362 4623 4555 4645 4580 4373 4351 4232 4269 4160 4178 3201 2811 2896 2929 3132 3216</intensities>
			</dataPoints>
		</scan>
		<scan appendNumber="0" mode="Continuous" scanAxis="Phi" status="Completed">
			<header>
				<startTimeStamp>2019-10-04T12:21:44-04:00</startTimeStamp>
				<endTimeStamp>2019-10-04T12:22:56-04:00</endTimeStamp>
				<author>
					<name>ms6pb</name>
				</author>
				<source>
					<applicationSoftware version="3.0c">Data Collector</applicationSoftware>
					<instrumentControlSoftware version="2.1A">XPERT-PRO</instrumentControlSoftware>
					<instrumentID>0000000014024241</instrumentID>
				</source>
			</header>
			<dataPoints>
				<positions axis="2Theta" unit="deg">
					<commonPosition>50.572</commonPosition>
				</positions>
				<positions axis="Omega" unit="deg">
					<commonPosition>25.286</commonPosition>
				</positions>
				<positions axis="Phi" unit="deg">
					<startPosition>2.50</startPosition>
					<endPosition>357.50</endPosition>
				</positions>
				<positions axis="Chi" unit="deg">
					<commonPosition>70.00</commonPosition>
				</positions>
				<commonCountingTime unit="seconds">1.00</commonCountingTime>
				<intensities unit="counts">3161 3062 2989 2848 2752 2727 2681 2701 2718 2840 2976 3033 3089 3070 3100 3046 3021 2953 2837 2829 3021 3157 3225 3180 3132 2950 2937 2919 2856 2846 2841 2939 2944 3060 3074 3521 4361 4718 4336 4230 4147 4248 4212 4159 4220 4324 4145 4244 4283 4356 4422 4275 4210 4177 4393 4436 4435 4349 4385 4426 4140 4309 3989 3961 3967 3225 2724 2798 2821 2996 2928 3181</intensities>
			</dataPoints>
		</scan>
	</xrdMeasurement>
</xrdMeasurements>
