Repository: nepeters/pyEWIMV

python version of EWIMV

organized into a library

still a work in progress..

File: Data/ARL/Microbeam Collimator/Ti18_asrec/Ti18_asrec_triplet_prop.xrdml
<?xml version="1.0" encoding="UTF-8"?>
<xrdMeasurements xmlns="http://www.xrdml.com/XRDMeasurement/1.7" xmlns:xsi="http://www.w3.org/2001/XMLSchema-instance" xsi:schemaLocation="http://www.xrdml.com/XRDMeasurement/1.7 http://www.xrdml.com/XRDMeasurement/1.7/XRDMeasurement.xsd" status="Completed">
	<comment>
		<entry>Configuration=Chi-Phi-z stage 240 mm (reflection), Owner=User-1, Creation date=5/23/2017 1:55:25 PM</entry>
		<entry>Goniometer=Theta/Theta; Minimum step size 2Theta:0.0001; Minimum step size Omega:0.0001</entry>
		<entry>Sample stage=Chi-Phi-z stage 240 mm (reflection); Minimum step size Phi:0.01; Minimum step size Chi:0.01; Minimum step size Z:0.001</entry>
		<entry>Diffractometer system=EMPYREAN</entry>
		<entry>Measurement program=Manual, Owner=User-1, Creation date=6/23/2018 1:54:51 PM</entry>
	</comment>
	<sample type="To be analyzed">
		<id></id>
		<name></name>
		<preparedBy></preparedBy>
	</sample>
	<xrdMeasurement measurementType="Scan" status="Completed" sampleMode="Reflection">
		<comment>
			<entry>PHD Lower Level = 5.63 (keV), PHD Upper Level = 12.88 (keV)</entry>
		</comment>
		<usedWavelength intended="K-Alpha 1">
			<kAlpha1 unit="Angstrom">1.5405980</kAlpha1>
			<kAlpha2 unit="Angstrom">1.5444260</kAlpha2>
			<kBeta unit="Angstrom">1.3922500</kBeta>
			<ratioKAlpha2KAlpha1>0.5000</ratioKAlpha2KAlpha1>
		</usedWavelength>
		<incidentBeamPath>
			<radius unit="mm">240.00</radius>
			<xRayTube id="1010048" name="Empyrean Cu LFF HR (9430 033 7310x) DK416222">
				<tension unit="kV">45.0</tension>
				<current unit="mA">40.0</current>
				<anodeMaterial>Cu</anodeMaterial>
				<focus type="Line">
					<length unit="mm">12.0</length>
					<width unit="mm">0.4</width>
					<takeOffAngle unit="deg">4.4</takeOffAngle>
				</focus>
			</xRayTube>
			<xRayMirror id="27020009" name="Bragg-Brentano HD" hybrid="false">
				<crystal type="Graded" shape="Flat">BB/HD</crystal>
				<acceptanceAngle unit="deg">0.800</acceptanceAngle>
				<length unit="mm">55.3</length>
			</xRayMirror>
			<divergenceSlit id="22010007" name="Fixed slit 1/8°" xsi:type="fixedDivergenceSlitType">
				<distanceToSample unit="mm">140.00</distanceToSample>
				<height unit="mm">0.19</height>
			</divergenceSlit>
		</incidentBeamPath>
		<diffractedBeamPath>
			<radius unit="mm">240.00</radius>
			<parallelPlateCollimator id="25010002" name="Parallel plate collimator 0.18°">
				<opening unit="deg">0.18</opening>
			</parallelPlateCollimator>
			<detector id="7010011" name="Proportional detector Xe" xsi:type="pointDetectorType">
				<phd unit="%">
					<lowerLevel>35.0</lowerLevel>
					<upperLevel>80.0</upperLevel>
				</phd>
			</detector>
		</diffractedBeamPath>
		<scan appendNumber="0" mode="Continuous" scanAxis="Gonio" status="Completed">
			<header>
				<startTimeStamp>2018-06-23T13:55:12-04:00</startTimeStamp>
				<endTimeStamp>2018-06-23T13:57:53-04:00</endTimeStamp>
				<author>
					<name>User</name>
				</author>
				<source>
					<applicationSoftware version="5.5a">Data Collector</applicationSoftware>
					<instrumentControlSoftware version="7.9j 20171025">EMPYREAN</instrumentControlSoftware>
					<instrumentID>0000000011192939</instrumentID>
				</source>
			</header>
			<scanAxisCenter>
				<position axis="2Theta" unit="deg">39.5800</position>
				<position axis="Omega" unit="deg">19.7900</position>
			</scanAxisCenter>
			<reflection>
				<hkl>
					<h>0</h>
					<k>0</k>
					<l>0</l>
				</hkl>
			</reflection>
			<dataPoints>
				<positions axis="2Theta" unit="deg">
					<startPosition>37.6300</startPosition>
					<endPosition>41.5300</endPosition>
				</positions>
				<positions axis="Omega" unit="deg">
					<startPosition>18.8150</startPosition>
					<endPosition>20.7650</endPosition>
				</positions>
				<positions axis="Phi" unit="deg">
					<commonPosition>0.00</commonPosition>
				</positions>
				<positions axis="Chi" unit="deg">
					<commonPosition>0.00</commonPosition>
				</positions>
				<positions axis="Z" unit="mm">
					<commonPosition>4.475</commonPosition>
				</positions>
				<commonCountingTime unit="seconds">2.00</commonCountingTime>
				<intensities unit="counts">28 39 36 39 39 30 54 41 49 66 78 90 144 220 341 556 684 887 939 909 829 600 423 241 180 137 98 133 122 157 186 273 446 650 1041 1616 2490 3346 4082 4684 4571 4166 3222 2284 1522 946 601 373 287 250 234 302 375 537 682 1025 1192 1352 1412 1287 1068 784 537 317 207 132 88 62 88 69 48 64 34 37 37 38 34 36 40</intensities>
			</dataPoints>
		</scan>
	</xrdMeasurement>
</xrdMeasurements>
