Repository: nepeters/pyEWIMV

python version of EWIMV

organized into a library

still a work in progress..

File: Data/ARL/XPert/Ti18/SHT-910C1hr+WQ-600C2hr+WQ (D)/Bkg Scan_45.xrdml
<?xml version="1.0" encoding="UTF-8"?>
<xrdMeasurements xmlns="http://www.xrdml.com/XRDMeasurement/1.5" xmlns:xsi="http://www.w3.org/2001/XMLSchema-instance" xsi:schemaLocation="http://www.xrdml.com/XRDMeasurement/1.5 http://www.xrdml.com/XRDMeasurement/1.5/XRDMeasurement.xsd" status="Completed">
	<comment>
		<entry>Configuration=Open Eulerian Cradle, Owner=User-1, Creation date=6/5/2018 4:51:53 PM</entry>
		<entry>Goniometer=PW3050/60 (Theta/Theta); Minimum step size 2Theta:0.001; Minimum step size Omega:0.001</entry>
		<entry>Sample stage=Open Eulerian Cradle (manual Z); Minimum step size Phi:0.01; Minimum step size Chi:0.01</entry>
		<entry>Diffractometer system=XPERT-PRO</entry>
		<entry>Measurement program=Bkg Scan 60Chi, Owner=User-1, Creation date=6/19/2018 7:42:02 PM</entry>
		<entry>Batch program=Ti_PFs, Owner=User-1, Creation date=6/21/2018 4:20:57 PM</entry>
	</comment>
	<sample type="To be analyzed">
		<id></id>
		<name></name>
		<preparedBy></preparedBy>
	</sample>
	<xrdMeasurement measurementType="Scan" status="Completed" sampleMode="Reflection">
		<comment>
			<entry>Background for Texture</entry>
		</comment>
		<usedWavelength intended="K-Alpha 1">
			<kAlpha1 unit="Angstrom">1.5405980</kAlpha1>
			<kAlpha2 unit="Angstrom">1.5444260</kAlpha2>
			<kBeta unit="Angstrom">1.3922500</kBeta>
			<ratioKAlpha2KAlpha1>0.5000</ratioKAlpha2KAlpha1>
		</usedWavelength>
		<incidentBeamPath>
			<radius unit="mm">240.00</radius>
			<xRayTube id="1010048" name="Empyrean XRD tube Cu LFF HR DK302959">
				<tension unit="kV">45</tension>
				<current unit="mA">40</current>
				<anodeMaterial>Cu</anodeMaterial>
				<focus type="Point">
					<length unit="mm">12.0</length>
					<width unit="mm">0.4</width>
					<takeOffAngle unit="deg">6.0</takeOffAngle>
				</focus>
			</xRayTube>
			<filter id="20010004" name="Beta-filter Nickel">
				<material>Ni</material>
				<thickness unit="mm">0.020</thickness>
			</filter>
		</incidentBeamPath>
		<diffractedBeamPath>
			<radius unit="mm">240.00</radius>
			<parallelPlateCollimator id="25010002" name="Parallel plate collimator 0.18°">
				<opening unit="deg">0.18</opening>
			</parallelPlateCollimator>
			<detector id="7010013" name="X'Celerator detector" xsi:type="rtmsDetectorType">
				<phd>
					<lowerLevel unit="%">41.5</lowerLevel>
					<upperLevel unit="%">98.0</upperLevel>
				</phd>
				<mode>Receiving slit</mode>
				<activeLength unit="mm">8.89</activeLength>
			</detector>
		</diffractedBeamPath>
		<scan appendNumber="0" mode="Pre-set time" scanAxis="Chi" status="Completed">
			<header>
				<startTimeStamp>2018-06-21T17:24:45-04:00</startTimeStamp>
				<endTimeStamp>2018-06-21T17:28:09-04:00</endTimeStamp>
				<author>
					<name>ms6pb</name>
				</author>
				<source>
					<applicationSoftware version="3.0c">Data Collector</applicationSoftware>
					<instrumentControlSoftware version="2.1A">XPERT-PRO</instrumentControlSoftware>
					<instrumentID>0000000014024241</instrumentID>
				</source>
			</header>
			<dataPoints>
				<positions axis="2Theta" unit="deg">
					<commonPosition>45.000</commonPosition>
				</positions>
				<positions axis="Omega" unit="deg">
					<commonPosition>22.500</commonPosition>
				</positions>
				<positions axis="Phi" unit="deg">
					<commonPosition>0.00</commonPosition>
				</positions>
				<positions axis="Chi" unit="deg">
					<startPosition>0.00</startPosition>
					<endPosition>60.00</endPosition>
				</positions>
				<commonCountingTime unit="seconds">10.00</commonCountingTime>
				<intensities unit="counts">448 490 425 502 538 457 447 395 358 332 267 201 136</intensities>
			</dataPoints>
		</scan>
	</xrdMeasurement>
</xrdMeasurements>
