Repository: nepeters/pyEWIMV

python version of EWIMV

organized into a library

still a work in progress..

File: Data/XRD Aluminum/111_pf_1_mid.xrdml
<?xml version="1.0" encoding="UTF-8"?>
<xrdMeasurements xmlns="http://www.xrdml.com/XRDMeasurement/1.5" xmlns:xsi="http://www.w3.org/2001/XMLSchema-instance" xsi:schemaLocation="http://www.xrdml.com/XRDMeasurement/1.5 http://www.xrdml.com/XRDMeasurement/1.5/XRDMeasurement.xsd" status="Completed">
	<comment>
		<entry>Configuration=Open Eulerian Cradle, Owner=User-1, Creation date=6/5/2018 4:51:53 PM</entry>
		<entry>Goniometer=PW3050/60 (Theta/Theta); Minimum step size 2Theta:0.001; Minimum step size Omega:0.001</entry>
		<entry>Sample stage=Open Eulerian Cradle (manual Z); Minimum step size Phi:0.01; Minimum step size Chi:0.01</entry>
		<entry>Diffractometer system=XPERT-PRO</entry>
		<entry>Measurement program=Aluminum, Owner=User-1, Creation date=6/14/2018 5:47:59 PM</entry>
		<entry>Batch program=Al_PFS, Owner=User-1, Creation date=6/21/2018 10:31:58 AM</entry>
	</comment>
	<sample type="To be analyzed">
		<id>1_mid</id>
		<name></name>
		<preparedBy></preparedBy>
	</sample>
	<xrdMeasurement measurementType="Texture pole figure" status="Completed" measurementStepAxis="Chi" sampleMode="Reflection">
		<comment>
			<entry>60Chi</entry>
		</comment>
		<usedWavelength intended="K-Alpha 1">
			<kAlpha1 unit="Angstrom">1.5405980</kAlpha1>
			<kAlpha2 unit="Angstrom">1.5444260</kAlpha2>
			<kBeta unit="Angstrom">1.3922500</kBeta>
			<ratioKAlpha2KAlpha1>0.5000</ratioKAlpha2KAlpha1>
		</usedWavelength>
		<incidentBeamPath>
			<radius unit="mm">240.00</radius>
			<xRayTube id="1010048" name="Empyrean XRD tube Cu LFF HR DK302959">
				<tension unit="kV">45</tension>
				<current unit="mA">40</current>
				<anodeMaterial>Cu</anodeMaterial>
				<focus type="Point">
					<length unit="mm">12.0</length>
					<width unit="mm">0.4</width>
					<takeOffAngle unit="deg">6.0</takeOffAngle>
				</focus>
			</xRayTube>
			<filter id="20010004" name="Beta-filter Nickel">
				<material>Ni</material>
				<thickness unit="mm">0.020</thickness>
			</filter>
		</incidentBeamPath>
		<diffractedBeamPath>
			<radius unit="mm">240.00</radius>
			<parallelPlateCollimator id="25010002" name="Parallel plate collimator 0.18°">
				<opening unit="deg">0.18</opening>
			</parallelPlateCollimator>
			<detector id="7010011" name="Proportional detector Xe" xsi:type="pointDetectorType">
				<phd>
					<lowerLevel unit="%">35.0</lowerLevel>
					<upperLevel unit="%">80.0</upperLevel>
				</phd>
			</detector>
		</diffractedBeamPath>
		<scan appendNumber="0" mode="Continuous" scanAxis="Phi" status="Completed">
			<header>
				<startTimeStamp>2018-08-09T18:07:20-04:00</startTimeStamp>
				<endTimeStamp>2018-08-09T18:08:32-04:00</endTimeStamp>
				<author>
					<name>ms6pb</name>
				</author>
				<source>
					<applicationSoftware version="3.0c">Data Collector</applicationSoftware>
					<instrumentControlSoftware version="2.1A">XPERT-PRO</instrumentControlSoftware>
					<instrumentID>0000000014024241</instrumentID>
				</source>
			</header>
			<dataPoints>
				<positions axis="2Theta" unit="deg">
					<commonPosition>38.189</commonPosition>
				</positions>
				<positions axis="Omega" unit="deg">
					<commonPosition>19.094</commonPosition>
				</positions>
				<positions axis="Phi" unit="deg">
					<startPosition>2.50</startPosition>
					<endPosition>357.50</endPosition>
				</positions>
				<positions axis="Chi" unit="deg">
					<commonPosition>0.00</commonPosition>
				</positions>
				<commonCountingTime unit="seconds">1.00</commonCountingTime>
				<intensities unit="counts">2337 1473 1168 1530 1040 1006 880 1073 1312 2342 3218 2538 1433 1341 904 813 867 1027 878 1215 1155 1478 1209 1196 1213 1871 1131 1050 1256 1498 2065 1620 1327 1627 1062 1755 1363 1019 1205 1118 1684 1106 1771 1076 1781 1806 1580 1556 1948 934 1201 2126 1875 2071 2611 1861 1231 942 788 1043 3569 1378 966 1031 939 879 1152 1351 1749 1941 2246 3546</intensities>
			</dataPoints>
		</scan>
		<scan appendNumber="0" mode="Continuous" scanAxis="Phi" status="Completed">
			<header>
				<startTimeStamp>2018-08-09T18:08:40-04:00</startTimeStamp>
				<endTimeStamp>2018-08-09T18:09:53-04:00</endTimeStamp>
				<author>
					<name>ms6pb</name>
				</author>
				<source>
					<applicationSoftware version="3.0c">Data Collector</applicationSoftware>
					<instrumentControlSoftware version="2.1A">XPERT-PRO</instrumentControlSoftware>
					<instrumentID>0000000014024241</instrumentID>
				</source>
			</header>
			<dataPoints>
				<positions axis="2Theta" unit="deg">
					<commonPosition>38.189</commonPosition>
				</positions>
				<positions axis="Omega" unit="deg">
					<commonPosition>19.094</commonPosition>
				</positions>
				<positions axis="Phi" unit="deg">
					<startPosition>2.50</startPosition>
					<endPosition>357.50</endPosition>
				</positions>
				<positions axis="Chi" unit="deg">
					<commonPosition>5.00</commonPosition>
				</positions>
				<commonCountingTime unit="seconds">1.00</commonCountingTime>
				<intensities unit="counts">2759 1734 1513 1354 1427 1626 2002 1535 1886 2540 3231 2575 1227 1032 1401 1038 1407 2142 1820 1488 1509 2413 1559 1465 1599 2143 1441 1105 1823 1668 1829 1840 1920 1460 1695 1753 1324 1680 1707 2099 1963 2273 1255 825 2033 2993 2872 1398 1702 1844 2005 1889 1468 1609 1946 1094 945 1380 1448 2329 3117 1919 1112 1199 1390 1500 1517 898 2128 2133 2126 2836</intensities>
			</dataPoints>
		</scan>
		<scan appendNumber="0" mode="Continuous" scanAxis="Phi" status="Completed">
			<header>
				<startTimeStamp>2018-08-09T18:10:01-04:00</startTimeStamp>
				<endTimeStamp>2018-08-09T18:11:14-04:00</endTimeStamp>
				<author>
					<name>ms6pb</name>
				</author>
				<source>
					<applicationSoftware version="3.0c">Data Collector</applicationSoftware>
					<instrumentControlSoftware version="2.1A">XPERT-PRO</instrumentControlSoftware>
					<instrumentID>0000000014024241</instrumentID>
				</source>
			</header>
			<dataPoints>
				<positions axis="2Theta" unit="deg">
					<commonPosition>38.189</commonPosition>
				</positions>
				<positions axis="Omega" unit="deg">
					<commonPosition>19.094</commonPosition>
				</positions>
				<positions axis="Phi" unit="deg">
					<startPosition>2.50</startPosition>
					<endPosition>357.50</endPosition>
				</positions>
				<positions axis="Chi" unit="deg">
					<commonPosition>10.00</commonPosition>
				</positions>
				<commonCountingTime unit="seconds">1.00</commonCountingTime>
				<intensities unit="counts">1831 1052 1943 1480 1162 2382 2217 1895 2018 1564 1466 1580 1636 1105 2439 1566 1710 1797 2578 1719 1343 1773 1423 1969 1811 1451 2314 1625 1714 2562 2282 3031 1954 2640 2131 2311 1828 2187 2502 2142 2231 2756 1695 1503 1542 3211 3625 1789 1320 1542 1914 1402 1028 1479 1581 1392 1953 1959 1568 1442 1207 1942 1096 1251 1130 2090 2195 1562 1635 2019 2193 1868</intensities>
			</dataPoints>
		</scan>
		<scan appendNumber="0" mode="Continuous" scanAxis="Phi" status="Completed">
			<header>
				<startTimeStamp>2018-08-09T18:11:22-04:00</startTimeStamp>
				<endTimeStamp>2018-08-09T18:12:35-04:00</endTimeStamp>
				<author>
					<name>ms6pb</name>
				</author>
				<source>
					<applicationSoftware version="3.0c">Data Collector</applicationSoftware>
					<instrumentControlSoftware version="2.1A">XPERT-PRO</instrumentControlSoftware>
					<instrumentID>0000000014024241</instrumentID>
				</source>
			</header>
			<dataPoints>
				<positions axis="2Theta" unit="deg">
					<commonPosition>38.189</commonPosition>
				</positions>
				<positions axis="Omega" unit="deg">
					<commonPosition>19.094</commonPosition>
				</positions>
				<positions axis="Phi" unit="deg">
					<startPosition>2.50</startPosition>
					<endPosition>357.50</endPosition>
				</positions>
				<positions axis="Chi" unit="deg">
					<commonPosition>15.00</commonPosition>
				</positions>
				<commonCountingTime unit="seconds">1.00</commonCountingTime>
				<intensities unit="counts">1883 1760 2512 2133 2544 2798 2961 2008 2383 2052 1629 1562 2025 2259 2722 2337 1761 1917 1933 1808 1469 1964 1791 2062 1968 1749 2822 2390 2310 2509 3225 3497 3367 3622 2184 2826 2784 2575 2474 2092 1885 3336 2445 2540 1889 2511 2463 2094 1284 1316 1478 1345 1509 2021 1510 1818 1602 1551 1443 2119 1554 1914 1636 2241 1209 2455 1973 2468 2184 2930 2558 2639</intensities>
			</dataPoints>
		</scan>
		<scan appendNumber="0" mode="Continuous" scanAxis="Phi" status="Completed">
			<header>
				<startTimeStamp>2018-08-09T18:12:43-04:00</startTimeStamp>
				<endTimeStamp>2018-08-09T18:13:56-04:00</endTimeStamp>
				<author>
					<name>ms6pb</name>
				</author>
				<source>
					<applicationSoftware version="3.0c">Data Collector</applicationSoftware>
					<instrumentControlSoftware version="2.1A">XPERT-PRO</instrumentControlSoftware>
					<instrumentID>0000000014024241</instrumentID>
				</source>
			</header>
			<dataPoints>
				<positions axis="2Theta" unit="deg">
					<commonPosition>38.189</commonPosition>
				</positions>
				<positions axis="Omega" unit="deg">
					<commonPosition>19.094</commonPosition>
				</positions>
				<positions axis="Phi" unit="deg">
					<startPosition>2.50</startPosition>
					<endPosition>357.50</endPosition>
				</positions>
				<positions axis="Chi" unit="deg">
					<commonPosition>20.00</commonPosition>
				</positions>
				<commonCountingTime unit="seconds">1.00</commonCountingTime>
				<intensities unit="counts">3369 2260 2623 3285 2726 2774 2261 2603 3103 2879 1931 2515 2503 2744 2498 2943 2201 1919 2506 2477 2242 2079 1824 2047 1893 3331 3401 2814 3102 2658 3284 3115 4012 2895 3335 2660 3696 3142 2754 3412 2166 2542 2558 3016 2429 2511 1974 2232 1991 2357 1627 1975 2462 2245 2268 1837 2081 2007 2406 3194 2549 2234 2178 2605 2654 2181 2047 2485 2831 2834 2563 2585</intensities>
			</dataPoints>
		</scan>
		<scan appendNumber="0" mode="Continuous" scanAxis="Phi" status="Completed">
			<header>
				<startTimeStamp>2018-08-09T18:14:03-04:00</startTimeStamp>
				<endTimeStamp>2018-08-09T18:15:16-04:00</endTimeStamp>
				<author>
					<name>ms6pb</name>
				</author>
				<source>
					<applicationSoftware version="3.0c">Data Collector</applicationSoftware>
					<instrumentControlSoftware version="2.1A">XPERT-PRO</instrumentControlSoftware>
					<instrumentID>0000000014024241</instrumentID>
				</source>
			</header>
			<dataPoints>
				<positions axis="2Theta" unit="deg">
					<commonPosition>38.189</commonPosition>
				</positions>
				<positions axis="Omega" unit="deg">
					<commonPosition>19.094</commonPosition>
				</positions>
				<positions axis="Phi" unit="deg">
					<startPosition>2.50</startPosition>
					<endPosition>357.50</endPosition>
				</positions>
				<positions axis="Chi" unit="deg">
					<commonPosition>25.00</commonPosition>
				</positions>
				<commonCountingTime unit="seconds">1.00</commonCountingTime>
				<intensities unit="counts">3694 2856 4030 3677 4054 2245 2377 3078 2841 3158 2360 2920 2207 3041 3055 2835 2733 2293 3458 2799 2689 2592 2445 2530 2231 3439 2877 2825 4033 3021 3250 3112 3167 3085 3124 3011 3970 3752 3719 4152 2530 3679 3145 3188 2668 2267 2644 2969 2236 2484 2445 2808 2575 2176 2575 3320 2526 2935 2548 2476 3586 2799 2769 2879 3288 2934 2754 2751 3690 4086 3658 3311</intensities>
			</dataPoints>
		</scan>
		<scan appendNumber="0" mode="Continuous" scanAxis="Phi" status="Completed">
			<header>
				<startTimeStamp>2018-08-09T18:15:24-04:00</startTimeStamp>
				<endTimeStamp>2018-08-09T18:16:37-04:00</endTimeStamp>
				<author>
					<name>ms6pb</name>
				</author>
				<source>
					<applicationSoftware version="3.0c">Data Collector</applicationSoftware>
					<instrumentControlSoftware version="2.1A">XPERT-PRO</instrumentControlSoftware>
					<instrumentID>0000000014024241</instrumentID>
				</source>
			</header>
			<dataPoints>
				<positions axis="2Theta" unit="deg">
					<commonPosition>38.189</commonPosition>
				</positions>
				<positions axis="Omega" unit="deg">
					<commonPosition>19.094</commonPosition>
				</positions>
				<positions axis="Phi" unit="deg">
					<startPosition>2.50</startPosition>
					<endPosition>357.50</endPosition>
				</positions>
				<positions axis="Chi" unit="deg">
					<commonPosition>30.00</commonPosition>
				</positions>
				<commonCountingTime unit="seconds">1.00</commonCountingTime>
				<intensities unit="counts">3792 3693 3970 3607 3679 3365 3357 2748 2519 2643 2594 3198 3076 3380 3167 3317 3844 3723 3000 3222 2521 2804 3169 3104 2669 2861 2784 2709 3517 3132 3092 2795 3286 3559 3928 3155 3544 2905 3550 3537 3065 3773 3755 3401 2576 2579 3487 2983 2410 2885 2857 3150 3052 2556 2864 3970 3852 3520 2768 2327 2723 2570 3406 2875 3093 3395 3517 3670 4463 4829 3768 4310</intensities>
			</dataPoints>
		</scan>
		<scan appendNumber="0" mode="Continuous" scanAxis="Phi" status="Completed">
			<header>
				<startTimeStamp>2018-08-09T18:16:46-04:00</startTimeStamp>
				<endTimeStamp>2018-08-09T18:17:58-04:00</endTimeStamp>
				<author>
					<name>ms6pb</name>
				</author>
				<source>
					<applicationSoftware version="3.0c">Data Collector</applicationSoftware>
					<instrumentControlSoftware version="2.1A">XPERT-PRO</instrumentControlSoftware>
					<instrumentID>0000000014024241</instrumentID>
				</source>
			</header>
			<dataPoints>
				<positions axis="2Theta" unit="deg">
					<commonPosition>38.189</commonPosition>
				</positions>
				<positions axis="Omega" unit="deg">
					<commonPosition>19.094</commonPosition>
				</positions>
				<positions axis="Phi" unit="deg">
					<startPosition>2.50</startPosition>
					<endPosition>357.50</endPosition>
				</positions>
				<positions axis="Chi" unit="deg">
					<commonPosition>35.00</commonPosition>
				</positions>
				<commonCountingTime unit="seconds">1.00</commonCountingTime>
				<intensities unit="counts">3551 3762 3228 3993 3887 3523 3832 2870 2700 3264 3059 3139 3772 4608 3611 3792 3682 3882 3272 3546 2893 2961 3115 3216 3031 3010 3150 3217 3551 3256 3307 3072 3385 4241 3035 3091 3618 3127 3182 2997 3509 3587 3975 3569 3275 3535 3401 3476 2977 3521 3561 3347 3297 3596 2841 3622 3287 3214 3557 2965 2552 2294 3453 2986 3150 3828 3754 3556 3947 3201 3406 4634</intensities>
			</dataPoints>
		</scan>
		<scan appendNumber="0" mode="Continuous" scanAxis="Phi" status="Completed">
			<header>
				<startTimeStamp>2018-08-09T18:18:07-04:00</startTimeStamp>
				<endTimeStamp>2018-08-09T18:19:20-04:00</endTimeStamp>
				<author>
					<name>ms6pb</name>
				</author>
				<source>
					<applicationSoftware version="3.0c">Data Collector</applicationSoftware>
					<instrumentControlSoftware version="2.1A">XPERT-PRO</instrumentControlSoftware>
					<instrumentID>0000000014024241</instrumentID>
				</source>
			</header>
			<dataPoints>
				<positions axis="2Theta" unit="deg">
					<commonPosition>38.189</commonPosition>
				</positions>
				<positions axis="Omega" unit="deg">
					<commonPosition>19.094</commonPosition>
				</positions>
				<positions axis="Phi" unit="deg">
					<startPosition>2.50</startPosition>
					<endPosition>357.50</endPosition>
				</positions>
				<positions axis="Chi" unit="deg">
					<commonPosition>40.00</commonPosition>
				</positions>
				<commonCountingTime unit="seconds">1.00</commonCountingTime>
				<intensities unit="counts">2754 2765 3208 3683 4145 3514 3957 3802 3796 3833 3430 3570 3633 4213 4258 4137 3419 3874 3703 3670 3340 3764 3280 3937 3542 3848 3666 4793 4858 4302 4573 3589 3900 3590 2413 2298 2279 2654 2943 2527 3668 4111 4670 4131 4580 4552 3531 3759 3875 3764 3948 4248 3311 3511 3734 3616 3481 3498 3478 3453 3157 2801 4419 3531 3880 3554 4189 3633 3151 3084 3283 3044</intensities>
			</dataPoints>
		</scan>
		<scan appendNumber="0" mode="Continuous" scanAxis="Phi" status="Completed">
			<header>
				<startTimeStamp>2018-08-09T18:19:28-04:00</startTimeStamp>
				<endTimeStamp>2018-08-09T18:20:41-04:00</endTimeStamp>
				<author>
					<name>ms6pb</name>
				</author>
				<source>
					<applicationSoftware version="3.0c">Data Collector</applicationSoftware>
					<instrumentControlSoftware version="2.1A">XPERT-PRO</instrumentControlSoftware>
					<instrumentID>0000000014024241</instrumentID>
				</source>
			</header>
			<dataPoints>
				<positions axis="2Theta" unit="deg">
					<commonPosition>38.189</commonPosition>
				</positions>
				<positions axis="Omega" unit="deg">
					<commonPosition>19.094</commonPosition>
				</positions>
				<positions axis="Phi" unit="deg">
					<startPosition>2.50</startPosition>
					<endPosition>357.50</endPosition>
				</positions>
				<positions axis="Chi" unit="deg">
					<commonPosition>45.00</commonPosition>
				</positions>
				<commonCountingTime unit="seconds">1.00</commonCountingTime>
				<intensities unit="counts">1872 2252 2787 3084 3880 3987 4317 5474 5940 5391 4510 4097 4585 3850 4079 4445 3734 3947 3278 3587 3238 4078 3877 4903 4744 5548 4898 6160 5955 5111 4883 3662 3559 2405 2119 2296 2300 2137 2503 2762 3706 5084 5696 5909 6101 6720 5572 4558 4443 3799 3754 3874 3609 4059 4027 3525 3552 3424 3715 3775 3454 4418 5728 5442 5515 5802 4971 4252 2791 2698 2380 1946</intensities>
			</dataPoints>
		</scan>
		<scan appendNumber="0" mode="Continuous" scanAxis="Phi" status="Completed">
			<header>
				<startTimeStamp>2018-08-09T18:20:49-04:00</startTimeStamp>
				<endTimeStamp>2018-08-09T18:22:02-04:00</endTimeStamp>
				<author>
					<name>ms6pb</name>
				</author>
				<source>
					<applicationSoftware version="3.0c">Data Collector</applicationSoftware>
					<instrumentControlSoftware version="2.1A">XPERT-PRO</instrumentControlSoftware>
					<instrumentID>0000000014024241</instrumentID>
				</source>
			</header>
			<dataPoints>
				<positions axis="2Theta" unit="deg">
					<commonPosition>38.189</commonPosition>
				</positions>
				<positions axis="Omega" unit="deg">
					<commonPosition>19.094</commonPosition>
				</positions>
				<positions axis="Phi" unit="deg">
					<startPosition>2.50</startPosition>
					<endPosition>357.50</endPosition>
				</positions>
				<positions axis="Chi" unit="deg">
					<commonPosition>50.00</commonPosition>
				</positions>
				<commonCountingTime unit="seconds">1.00</commonCountingTime>
				<intensities unit="counts">1936 1575 2422 3306 4349 4833 5615 6182 7153 7633 5742 5388 5070 4533 3658 3852 4234 3954 3227 3483 3746 3597 4490 4864 5634 6214 7254 6930 7070 5310 5753 4367 2926 2172 2007 2324 2374 1928 2348 2687 3454 5101 5589 6904 7933 8022 6796 5522 4886 4243 3898 3749 3728 4319 3686 3676 3856 3640 4220 4180 5302 5746 6835 6799 8004 6522 4622 4214 3226 2272 2178 2020</intensities>
			</dataPoints>
		</scan>
		<scan appendNumber="0" mode="Continuous" scanAxis="Phi" status="Completed">
			<header>
				<startTimeStamp>2018-08-09T18:22:11-04:00</startTimeStamp>
				<endTimeStamp>2018-08-09T18:23:23-04:00</endTimeStamp>
				<author>
					<name>ms6pb</name>
				</author>
				<source>
					<applicationSoftware version="3.0c">Data Collector</applicationSoftware>
					<instrumentControlSoftware version="2.1A">XPERT-PRO</instrumentControlSoftware>
					<instrumentID>0000000014024241</instrumentID>
				</source>
			</header>
			<dataPoints>
				<positions axis="2Theta" unit="deg">
					<commonPosition>38.189</commonPosition>
				</positions>
				<positions axis="Omega" unit="deg">
					<commonPosition>19.094</commonPosition>
				</positions>
				<positions axis="Phi" unit="deg">
					<startPosition>2.50</startPosition>
					<endPosition>357.50</endPosition>
				</positions>
				<positions axis="Chi" unit="deg">
					<commonPosition>55.00</commonPosition>
				</positions>
				<commonCountingTime unit="seconds">1.00</commonCountingTime>
				<intensities unit="counts">2173 1981 2252 2694 4098 4788 6089 6589 7381 7121 7045 5612 4974 4320 4019 3569 3675 4110 3762 3942 3731 3365 4362 5043 4853 6823 8268 8164 7591 5771 5720 4178 2966 2263 2090 2172 1665 1741 2102 2384 2991 4424 5426 6319 8335 8182 6423 5217 5205 4643 3496 3490 4403 4514 4280 3856 3859 3640 4079 5172 6283 7290 8947 8270 8121 6196 4872 4368 3246 2378 2634 2337</intensities>
			</dataPoints>
		</scan>
		<scan appendNumber="0" mode="Continuous" scanAxis="Phi" status="Completed">
			<header>
				<startTimeStamp>2018-08-09T18:23:28-04:00</startTimeStamp>
				<endTimeStamp>2018-08-09T18:24:41-04:00</endTimeStamp>
				<author>
					<name>ms6pb</name>
				</author>
				<source>
					<applicationSoftware version="3.0c">Data Collector</applicationSoftware>
					<instrumentControlSoftware version="2.1A">XPERT-PRO</instrumentControlSoftware>
					<instrumentID>0000000014024241</instrumentID>
				</source>
			</header>
			<dataPoints>
				<positions axis="2Theta" unit="deg">
					<commonPosition>38.189</commonPosition>
				</positions>
				<positions axis="Omega" unit="deg">
					<commonPosition>19.094</commonPosition>
				</positions>
				<positions axis="Phi" unit="deg">
					<startPosition>2.50</startPosition>
					<endPosition>357.50</endPosition>
				</positions>
				<positions axis="Chi" unit="deg">
					<commonPosition>60.00</commonPosition>
				</positions>
				<commonCountingTime unit="seconds">1.00</commonCountingTime>
				<intensities unit="counts">2162 1868 2148 2634 3447 4217 5575 5791 6249 6404 6134 5214 5229 4473 3812 4065 3977 4041 4029 3757 3295 3180 3495 4335 4285 5888 6279 6977 6627 5001 4307 3341 2605 2439 1963 1907 2057 1764 2033 2337 2734 3717 4145 5085 7157 7331 6314 5368 4612 4421 3723 3412 3918 4638 4005 4140 3894 3952 4097 4369 5584 6731 7819 7487 7743 5743 4398 4103 2886 2686 2723 2356</intensities>
			</dataPoints>
		</scan>
		<scan appendNumber="0" mode="Continuous" scanAxis="Phi" status="Completed">
			<header>
				<startTimeStamp>2018-08-09T18:24:50-04:00</startTimeStamp>
				<endTimeStamp>2018-08-09T18:26:03-04:00</endTimeStamp>
				<author>
					<name>ms6pb</name>
				</author>
				<source>
					<applicationSoftware version="3.0c">Data Collector</applicationSoftware>
					<instrumentControlSoftware version="2.1A">XPERT-PRO</instrumentControlSoftware>
					<instrumentID>0000000014024241</instrumentID>
				</source>
			</header>
			<dataPoints>
				<positions axis="2Theta" unit="deg">
					<commonPosition>38.189</commonPosition>
				</positions>
				<positions axis="Omega" unit="deg">
					<commonPosition>19.094</commonPosition>
				</positions>
				<positions axis="Phi" unit="deg">
					<startPosition>2.50</startPosition>
					<endPosition>357.50</endPosition>
				</positions>
				<positions axis="Chi" unit="deg">
					<commonPosition>65.00</commonPosition>
				</positions>
				<commonCountingTime unit="seconds">1.00</commonCountingTime>
				<intensities unit="counts">1839 1680 2276 2514 2652 3174 4117 4792 5592 5490 4858 4102 3622 3517 3454 3558 2885 3461 3284 3260 3106 2950 3151 3356 4024 4847 5143 5234 5216 3686 3427 2719 2600 2195 2133 2252 1883 2109 2183 2174 2709 2696 3541 4018 5616 5284 4856 4394 3465 3092 3456 3176 3566 4326 3980 4014 3528 3646 3445 3899 4775 5220 6149 5859 5517 4410 4022 3502 2833 2444 2691 2097</intensities>
			</dataPoints>
		</scan>
		<scan appendNumber="0" mode="Continuous" scanAxis="Phi" status="Completed">
			<header>
				<startTimeStamp>2018-08-09T18:26:12-04:00</startTimeStamp>
				<endTimeStamp>2018-08-09T18:27:24-04:00</endTimeStamp>
				<author>
					<name>ms6pb</name>
				</author>
				<source>
					<applicationSoftware version="3.0c">Data Collector</applicationSoftware>
					<instrumentControlSoftware version="2.1A">XPERT-PRO</instrumentControlSoftware>
					<instrumentID>0000000014024241</instrumentID>
				</source>
			</header>
			<dataPoints>
				<positions axis="2Theta" unit="deg">
					<commonPosition>38.189</commonPosition>
				</positions>
				<positions axis="Omega" unit="deg">
					<commonPosition>19.094</commonPosition>
				</positions>
				<positions axis="Phi" unit="deg">
					<startPosition>2.50</startPosition>
					<endPosition>357.50</endPosition>
				</positions>
				<positions axis="Chi" unit="deg">
					<commonPosition>70.00</commonPosition>
				</positions>
				<commonCountingTime unit="seconds">1.00</commonCountingTime>
				<intensities unit="counts">2056 1891 2095 2290 2460 2981 3136 3768 4507 3988 3862 3446 2995 2771 3069 2866 2352 2652 3181 2789 2558 2893 2529 2647 2977 3341 3629 3886 3929 3223 3372 2817 2628 2326 2354 2061 1959 2212 2135 2159 2529 2738 3190 3476 3747 3979 3957 3321 2904 2861 2968 2743 3123 3622 3874 3468 3129 3120 2533 3038 3408 4145 4419 4441 4025 3580 3056 2754 2807 2597 2594 1920</intensities>
			</dataPoints>
		</scan>
		<scan appendNumber="0" mode="Continuous" scanAxis="Phi" status="Completed">
			<header>
				<startTimeStamp>2018-08-09T18:27:33-04:00</startTimeStamp>
				<endTimeStamp>2018-08-09T18:28:46-04:00</endTimeStamp>
				<author>
					<name>ms6pb</name>
				</author>
				<source>
					<applicationSoftware version="3.0c">Data Collector</applicationSoftware>
					<instrumentControlSoftware version="2.1A">XPERT-PRO</instrumentControlSoftware>
					<instrumentID>0000000014024241</instrumentID>
				</source>
			</header>
			<dataPoints>
				<positions axis="2Theta" unit="deg">
					<commonPosition>38.189</commonPosition>
				</positions>
				<positions axis="Omega" unit="deg">
					<commonPosition>19.094</commonPosition>
				</positions>
				<positions axis="Phi" unit="deg">
					<startPosition>2.50</startPosition>
					<endPosition>357.50</endPosition>
				</positions>
				<positions axis="Chi" unit="deg">
					<commonPosition>75.00</commonPosition>
				</positions>
				<commonCountingTime unit="seconds">1.00</commonCountingTime>
				<intensities unit="counts">2045 1858 2074 2244 2453 2739 2870 3185 3392 3179 3126 2891 2707 2505 2415 2207 2532 2465 2531 2289 2132 2181 2113 2403 2457 2630 3258 3157 3282 3145 3154 3296 2929 2701 2601 2029 2061 2297 2292 2721 2845 3204 3113 3156 3180 3146 3140 2588 2733 2306 2598 2326 2823 2744 2979 3098 2474 2507 2520 2622 2671 3020 3396 3345 3614 2974 2880 2932 2655 2265 2295 2070</intensities>
			</dataPoints>
		</scan>
		<scan appendNumber="0" mode="Continuous" scanAxis="Phi" status="Completed">
			<header>
				<startTimeStamp>2018-08-09T18:28:51-04:00</startTimeStamp>
				<endTimeStamp>2018-08-09T18:30:04-04:00</endTimeStamp>
				<author>
					<name>ms6pb</name>
				</author>
				<source>
					<applicationSoftware version="3.0c">Data Collector</applicationSoftware>
					<instrumentControlSoftware version="2.1A">XPERT-PRO</instrumentControlSoftware>
					<instrumentID>0000000014024241</instrumentID>
				</source>
			</header>
			<dataPoints>
				<positions axis="2Theta" unit="deg">
					<commonPosition>38.189</commonPosition>
				</positions>
				<positions axis="Omega" unit="deg">
					<commonPosition>19.094</commonPosition>
				</positions>
				<positions axis="Phi" unit="deg">
					<startPosition>2.50</startPosition>
					<endPosition>357.50</endPosition>
				</positions>
				<positions axis="Chi" unit="deg">
					<commonPosition>80.00</commonPosition>
				</positions>
				<commonCountingTime unit="seconds">1.00</commonCountingTime>
				<intensities unit="counts">1944 1848 2054 2276 2539 2616 2768 2938 2678 2746 2477 2290 2160 1994 1921 1720 1915 1712 1728 1693 1645 1587 1641 1882 2344 2352 2801 2537 2827 2931 3230 3287 3155 2480 2323 2148 2028 2328 2433 2759 3230 3454 3121 2756 2763 2785 2806 2338 2197 2042 1880 1885 1989 1865 1912 1970 2023 2076 2052 2140 2274 2598 2587 2480 2847 2763 2609 2866 2420 2123 2009 1910</intensities>
			</dataPoints>
		</scan>
	</xrdMeasurement>
</xrdMeasurements>

File: Data/XRD Aluminum/111_pf_Al_sample_MC14.xrdml
<?xml version="1.0" encoding="UTF-8"?>
<xrdMeasurements xmlns="http://www.xrdml.com/XRDMeasurement/1.5" xmlns:xsi="http://www.w3.org/2001/XMLSchema-instance" xsi:schemaLocation="http://www.xrdml.com/XRDMeasurement/1.5 http://www.xrdml.com/XRDMeasurement/1.5/XRDMeasurement.xsd" status="Completed">
	<comment>
		<entry>Configuration=Open Eulerian Cradle, Owner=User-1, Creation date=6/5/2018 4:51:53 PM</entry>
		<entry>Goniometer=PW3050/60 (Theta/Theta); Minimum step size 2Theta:0.001; Minimum step size Omega:0.001</entry>
		<entry>Sample stage=Open Eulerian Cradle (manual Z); Minimum step size Phi:0.01; Minimum step size Chi:0.01</entry>
		<entry>Diffractometer system=XPERT-PRO</entry>
		<entry>Measurement program=Pole Figure, Owner=User-1, Creation date=6/21/2018 4:10:17 PM</entry>
		<entry>Batch program=Al_PFS, Owner=User-1, Creation date=6/21/2018 10:31:58 AM</entry>
	</comment>
	<sample type="To be analyzed">
		<id>Al_sample_MC14</id>
		<name></name>
		<preparedBy></preparedBy>
	</sample>
	<xrdMeasurement measurementType="Texture pole figure" status="Completed" measurementStepAxis="Chi" sampleMode="Reflection">
		<comment>
			<entry>80Chi</entry>
		</comment>
		<usedWavelength intended="K-Alpha 1">
			<kAlpha1 unit="Angstrom">1.5405980</kAlpha1>
			<kAlpha2 unit="Angstrom">1.5444260</kAlpha2>
			<kBeta unit="Angstrom">1.3922500</kBeta>
			<ratioKAlpha2KAlpha1>0.5000</ratioKAlpha2KAlpha1>
		</usedWavelength>
		<incidentBeamPath>
			<radius unit="mm">240.00</radius>
			<xRayTube id="1010048" name="Empyrean XRD tube Cu LFF HR DK405803">
				<tension unit="kV">45</tension>
				<current unit="mA">40</current>
				<anodeMaterial>Cu</anodeMaterial>
				<focus type="Point">
					<length unit="mm">12.0</length>
					<width unit="mm">0.4</width>
					<takeOffAngle unit="deg">6.0</takeOffAngle>
				</focus>
			</xRayTube>
			<filter id="20010004" name="Beta-filter Nickel">
				<material>Ni</material>
				<thickness unit="mm">0.020</thickness>
			</filter>
		</incidentBeamPath>
		<diffractedBeamPath>
			<radius unit="mm">240.00</radius>
			<parallelPlateCollimator id="25010002" name="Parallel plate collimator 0.18°">
				<opening unit="deg">0.18</opening>
			</parallelPlateCollimator>
			<detector id="7010011" name="Proportional detector Xe" xsi:type="pointDetectorType">
				<phd>
					<lowerLevel unit="%">35.0</lowerLevel>
					<upperLevel unit="%">80.0</upperLevel>
				</phd>
			</detector>
		</diffractedBeamPath>
		<scan appendNumber="0" mode="Continuous" scanAxis="Phi" status="Completed">
			<header>
				<startTimeStamp>2018-12-18T15:30:37-05:00</startTimeStamp>
				<endTimeStamp>2018-12-18T15:31:50-05:00</endTimeStamp>
				<author>
					<name>ms6pb</name>
				</author>
				<source>
					<applicationSoftware version="3.0c">Data Collector</applicationSoftware>
					<instrumentControlSoftware version="2.1A">XPERT-PRO</instrumentControlSoftware>
					<instrumentID>0000000014024241</instrumentID>
				</source>
			</header>
			<dataPoints>
				<positions axis="2Theta" unit="deg">
					<commonPosition>38.296</commonPosition>
				</positions>
				<positions axis="Omega" unit="deg">
					<commonPosition>19.148</commonPosition>
				</positions>
				<positions axis="Phi" unit="deg">
					<startPosition>2.50</startPosition>
					<endPosition>357.50</endPosition>
				</positions>
				<positions axis="Chi" unit="deg">
					<commonPosition>0.00</commonPosition>
				</positions>
				<commonCountingTime unit="seconds">1.00</commonCountingTime>
				<intensities unit="counts">7160 7002 6837 6570 6358 6159 6282 6536 6299 6432 6416 6795 6985 7503 7487 7839 8016 7375 7788 8047 8460 8986 9867 10212 10303 10244 10351 10398 10321 10273 9811 9194 8660 8158 7744 7696 7652 8047 8034 8109 8149 8058 7790 7749 7758 7359 7246 7415 7547 7572 8134 8245 7981 8387 8792 8766 8639 8418 8459 8524 8105 7857 7542 7563 7623 7651 7247 7357 7417 7258 7348 7393</intensities>
			</dataPoints>
		</scan>
		<scan appendNumber="0" mode="Continuous" scanAxis="Phi" status="Completed">
			<header>
				<startTimeStamp>2018-12-18T15:31:58-05:00</startTimeStamp>
				<endTimeStamp>2018-12-18T15:33:10-05:00</endTimeStamp>
				<author>
					<name>ms6pb</name>
				</author>
				<source>
					<applicationSoftware version="3.0c">Data Collector</applicationSoftware>
					<instrumentControlSoftware version="2.1A">XPERT-PRO</instrumentControlSoftware>
					<instrumentID>0000000014024241</instrumentID>
				</source>
			</header>
			<dataPoints>
				<positions axis="2Theta" unit="deg">
					<commonPosition>38.296</commonPosition>
				</positions>
				<positions axis="Omega" unit="deg">
					<commonPosition>19.148</commonPosition>
				</positions>
				<positions axis="Phi" unit="deg">
					<startPosition>2.50</startPosition>
					<endPosition>357.50</endPosition>
				</positions>
				<positions axis="Chi" unit="deg">
					<commonPosition>5.00</commonPosition>
				</positions>
				<commonCountingTime unit="seconds">1.00</commonCountingTime>
				<intensities unit="counts">6520 6422 6552 6254 6047 5698 5657 5788 5866 6376 6644 7056 7279 7286 7381 7659 7991 7853 8077 8677 9216 9451 9257 9254 9180 8824 8027 7425 6904 6966 6937 6935 6940 6822 6673 6572 6819 6997 6841 6869 6899 6640 6752 6503 6170 5865 5672 5731 5784 6187 6827 6997 7197 7336 8013 8229 8132 7815 7798 8037 8095 7613 6987 6975 7329 7302 7213 7004 6931 6733 6585 6634</intensities>
			</dataPoints>
		</scan>
		<scan appendNumber="0" mode="Continuous" scanAxis="Phi" status="Completed">
			<header>
				<startTimeStamp>2018-12-18T15:33:18-05:00</startTimeStamp>
				<endTimeStamp>2018-12-18T15:34:31-05:00</endTimeStamp>
				<author>
					<name>ms6pb</name>
				</author>
				<source>
					<applicationSoftware version="3.0c">Data Collector</applicationSoftware>
					<instrumentControlSoftware version="2.1A">XPERT-PRO</instrumentControlSoftware>
					<instrumentID>0000000014024241</instrumentID>
				</source>
			</header>
			<dataPoints>
				<positions axis="2Theta" unit="deg">
					<commonPosition>38.296</commonPosition>
				</positions>
				<positions axis="Omega" unit="deg">
					<commonPosition>19.148</commonPosition>
				</positions>
				<positions axis="Phi" unit="deg">
					<startPosition>2.50</startPosition>
					<endPosition>357.50</endPosition>
				</positions>
				<positions axis="Chi" unit="deg">
					<commonPosition>10.00</commonPosition>
				</positions>
				<commonCountingTime unit="seconds">1.00</commonCountingTime>
				<intensities unit="counts">3864 3748 3815 3755 3584 3495 3343 3236 3628 4151 4592 5328 5788 6190 6838 7565 7760 8644 9721 10198 9833 8678 7494 7127 6690 5992 5237 4679 4470 4601 4554 4556 4597 4687 4618 4696 4787 4780 4664 4615 4525 4522 4615 4575 4420 4425 4579 4888 4867 4987 5185 5141 5750 6052 6666 6732 6240 6093 6163 6090 5236 4499 4037 4057 4046 3976 3812 3773 3985 4086 4271 4152</intensities>
			</dataPoints>
		</scan>
		<scan appendNumber="0" mode="Continuous" scanAxis="Phi" status="Completed">
			<header>
				<startTimeStamp>2018-12-18T15:34:40-05:00</startTimeStamp>
				<endTimeStamp>2018-12-18T15:35:52-05:00</endTimeStamp>
				<author>
					<name>ms6pb</name>
				</author>
				<source>
					<applicationSoftware version="3.0c">Data Collector</applicationSoftware>
					<instrumentControlSoftware version="2.1A">XPERT-PRO</instrumentControlSoftware>
					<instrumentID>0000000014024241</instrumentID>
				</source>
			</header>
			<dataPoints>
				<positions axis="2Theta" unit="deg">
					<commonPosition>38.296</commonPosition>
				</positions>
				<positions axis="Omega" unit="deg">
					<commonPosition>19.148</commonPosition>
				</positions>
				<positions axis="Phi" unit="deg">
					<startPosition>2.50</startPosition>
					<endPosition>357.50</endPosition>
				</positions>
				<positions axis="Chi" unit="deg">
					<commonPosition>15.00</commonPosition>
				</positions>
				<commonCountingTime unit="seconds">1.00</commonCountingTime>
				<intensities unit="counts">2738 2575 2749 2864 2454 2376 2371 2512 2585 2886 3450 3931 4274 4888 5922 6780 7440 8140 9203 8992 8189 6974 6053 5895 5631 4788 4103 3799 3769 3574 3103 2791 2812 2795 2698 2672 2732 2833 2815 2821 2759 2639 2778 2768 2772 2742 3108 3572 4150 4575 4501 4598 5209 6029 6679 6469 5539 4937 5171 4769 3939 3215 2753 2621 2645 2573 2767 2989 3125 2908 2860 2919</intensities>
			</dataPoints>
		</scan>
		<scan appendNumber="0" mode="Continuous" scanAxis="Phi" status="Completed">
			<header>
				<startTimeStamp>2018-12-18T15:36:00-05:00</startTimeStamp>
				<endTimeStamp>2018-12-18T15:37:13-05:00</endTimeStamp>
				<author>
					<name>ms6pb</name>
				</author>
				<source>
					<applicationSoftware version="3.0c">Data Collector</applicationSoftware>
					<instrumentControlSoftware version="2.1A">XPERT-PRO</instrumentControlSoftware>
					<instrumentID>0000000014024241</instrumentID>
				</source>
			</header>
			<dataPoints>
				<positions axis="2Theta" unit="deg">
					<commonPosition>38.296</commonPosition>
				</positions>
				<positions axis="Omega" unit="deg">
					<commonPosition>19.148</commonPosition>
				</positions>
				<positions axis="Phi" unit="deg">
					<startPosition>2.50</startPosition>
					<endPosition>357.50</endPosition>
				</positions>
				<positions axis="Chi" unit="deg">
					<commonPosition>20.00</commonPosition>
				</positions>
				<commonCountingTime unit="seconds">1.00</commonCountingTime>
				<intensities unit="counts">2490 2289 2106 2125 2387 2565 2541 2714 2896 3397 3924 4157 4226 4670 5588 6964 7102 7049 7706 7972 7378 6764 6503 6081 5213 4271 3681 3461 3474 2879 2496 2425 2513 2626 2663 2338 2259 2155 2166 2346 2138 1995 1939 2322 2381 2340 2659 3083 4163 4842 5138 5564 6194 6860 7600 6810 5453 4496 4295 3977 3259 2795 2685 2485 2781 2876 2655 2676 2596 2380 2233 2478</intensities>
			</dataPoints>
		</scan>
		<scan appendNumber="0" mode="Continuous" scanAxis="Phi" status="Completed">
			<header>
				<startTimeStamp>2018-12-18T15:37:21-05:00</startTimeStamp>
				<endTimeStamp>2018-12-18T15:38:34-05:00</endTimeStamp>
				<author>
					<name>ms6pb</name>
				</author>
				<source>
					<applicationSoftware version="3.0c">Data Collector</applicationSoftware>
					<instrumentControlSoftware version="2.1A">XPERT-PRO</instrumentControlSoftware>
					<instrumentID>0000000014024241</instrumentID>
				</source>
			</header>
			<dataPoints>
				<positions axis="2Theta" unit="deg">
					<commonPosition>38.296</commonPosition>
				</positions>
				<positions axis="Omega" unit="deg">
					<commonPosition>19.148</commonPosition>
				</positions>
				<positions axis="Phi" unit="deg">
					<startPosition>2.50</startPosition>
					<endPosition>357.50</endPosition>
				</positions>
				<positions axis="Chi" unit="deg">
					<commonPosition>25.00</commonPosition>
				</positions>
				<commonCountingTime unit="seconds">1.00</commonCountingTime>
				<intensities unit="counts">2247 2339 2358 2478 2716 2750 2719 2704 3040 3550 4190 4521 5171 5841 6338 7901 8360 8739 8095 8594 7937 7750 7425 6727 5517 4572 3524 3168 2600 2178 2118 2141 2306 2416 2388 1906 1620 1450 1542 1695 1725 1637 1600 1954 2280 2639 3113 3974 5180 6908 8575 9344 9380 9754 9927 8939 7418 6024 4907 4422 3639 3068 3008 2740 2606 2332 1925 2028 2014 1936 1979 2089</intensities>
			</dataPoints>
		</scan>
		<scan appendNumber="0" mode="Continuous" scanAxis="Phi" status="Completed">
			<header>
				<startTimeStamp>2018-12-18T15:38:43-05:00</startTimeStamp>
				<endTimeStamp>2018-12-18T15:39:55-05:00</endTimeStamp>
				<author>
					<name>ms6pb</name>
				</author>
				<source>
					<applicationSoftware version="3.0c">Data Collector</applicationSoftware>
					<instrumentControlSoftware version="2.1A">XPERT-PRO</instrumentControlSoftware>
					<instrumentID>0000000014024241</instrumentID>
				</source>
			</header>
			<dataPoints>
				<positions axis="2Theta" unit="deg">
					<commonPosition>38.296</commonPosition>
				</positions>
				<positions axis="Omega" unit="deg">
					<commonPosition>19.148</commonPosition>
				</positions>
				<positions axis="Phi" unit="deg">
					<startPosition>2.50</startPosition>
					<endPosition>357.50</endPosition>
				</positions>
				<positions axis="Chi" unit="deg">
					<commonPosition>30.00</commonPosition>
				</positions>
				<commonCountingTime unit="seconds">1.00</commonCountingTime>
				<intensities unit="counts">2063 2365 2680 2862 3123 3257 3099 3025 3019 3313 4131 5283 7265 8560 9105 9244 9994 10407 9768 10527 10957 10166 8090 6355 4854 3867 3549 2998 2343 2189 2151 2279 2269 2448 2138 1463 1384 1367 1438 1406 1487 1724 2005 2340 2712 3242 3608 4861 6836 9156 11287 12755 11646 9659 9755 10740 11729 11051 8738 6902 5587 4168 3427 2761 2439 2101 2149 2040 1965 1909 1932 1917</intensities>
			</dataPoints>
		</scan>
		<scan appendNumber="0" mode="Continuous" scanAxis="Phi" status="Completed">
			<header>
				<startTimeStamp>2018-12-18T15:40:03-05:00</startTimeStamp>
				<endTimeStamp>2018-12-18T15:41:16-05:00</endTimeStamp>
				<author>
					<name>ms6pb</name>
				</author>
				<source>
					<applicationSoftware version="3.0c">Data Collector</applicationSoftware>
					<instrumentControlSoftware version="2.1A">XPERT-PRO</instrumentControlSoftware>
					<instrumentID>0000000014024241</instrumentID>
				</source>
			</header>
			<dataPoints>
				<positions axis="2Theta" unit="deg">
					<commonPosition>38.296</commonPosition>
				</positions>
				<positions axis="Omega" unit="deg">
					<commonPosition>19.148</commonPosition>
				</positions>
				<positions axis="Phi" unit="deg">
					<startPosition>2.50</startPosition>
					<endPosition>357.50</endPosition>
				</positions>
				<positions axis="Chi" unit="deg">
					<commonPosition>35.00</commonPosition>
				</positions>
				<commonCountingTime unit="seconds">1.00</commonCountingTime>
				<intensities unit="counts">1595 1746 2160 2726 3249 3552 3495 3594 3683 4200 5366 6377 7919 10463 12091 10953 8341 7840 7914 8811 10532 10437 8683 6198 4698 3828 3803 3736 3341 2839 2767 2463 2107 1818 1481 1337 1276 1257 1285 1554 1746 1919 2231 2548 2863 3763 5031 6136 7211 8294 8988 10599 9252 7433 7295 9363 12364 13093 11603 9285 7117 5603 4673 3664 2886 2182 2288 2259 2053 2119 1809 1590</intensities>
			</dataPoints>
		</scan>
		<scan appendNumber="0" mode="Continuous" scanAxis="Phi" status="Completed">
			<header>
				<startTimeStamp>2018-12-18T15:41:21-05:00</startTimeStamp>
				<endTimeStamp>2018-12-18T15:42:34-05:00</endTimeStamp>
				<author>
					<name>ms6pb</name>
				</author>
				<source>
					<applicationSoftware version="3.0c">Data Collector</applicationSoftware>
					<instrumentControlSoftware version="2.1A">XPERT-PRO</instrumentControlSoftware>
					<instrumentID>0000000014024241</instrumentID>
				</source>
			</header>
			<dataPoints>
				<positions axis="2Theta" unit="deg">
					<commonPosition>38.296</commonPosition>
				</positions>
				<positions axis="Omega" unit="deg">
					<commonPosition>19.148</commonPosition>
				</positions>
				<positions axis="Phi" unit="deg">
					<startPosition>2.50</startPosition>
					<endPosition>357.50</endPosition>
				</positions>
				<positions axis="Chi" unit="deg">
					<commonPosition>40.00</commonPosition>
				</positions>
				<commonCountingTime unit="seconds">1.00</commonCountingTime>
				<intensities unit="counts">1514 1478 2053 2705 3023 3135 3445 3870 3963 4508 5648 6930 8859 10628 10030 8212 5990 5729 5857 6213 7232 8644 9315 8301 6245 5135 4812 4707 4353 3815 3510 3081 2401 2133 1757 1645 1410 1474 1536 1716 1935 2131 2607 3031 3464 4437 5489 6631 6439 5753 6221 6058 5473 5136 6223 7294 8779 9711 9758 9246 8188 7357 5583 3941 3086 2452 2387 2060 1716 1668 1574 1454</intensities>
			</dataPoints>
		</scan>
		<scan appendNumber="0" mode="Continuous" scanAxis="Phi" status="Completed">
			<header>
				<startTimeStamp>2018-12-18T15:42:42-05:00</startTimeStamp>
				<endTimeStamp>2018-12-18T15:43:55-05:00</endTimeStamp>
				<author>
					<name>ms6pb</name>
				</author>
				<source>
					<applicationSoftware version="3.0c">Data Collector</applicationSoftware>
					<instrumentControlSoftware version="2.1A">XPERT-PRO</instrumentControlSoftware>
					<instrumentID>0000000014024241</instrumentID>
				</source>
			</header>
			<dataPoints>
				<positions axis="2Theta" unit="deg">
					<commonPosition>38.296</commonPosition>
				</positions>
				<positions axis="Omega" unit="deg">
					<commonPosition>19.148</commonPosition>
				</positions>
				<positions axis="Phi" unit="deg">
					<startPosition>2.50</startPosition>
					<endPosition>357.50</endPosition>
				</positions>
				<positions axis="Chi" unit="deg">
					<commonPosition>45.00</commonPosition>
				</positions>
				<commonCountingTime unit="seconds">1.00</commonCountingTime>
				<intensities unit="counts">1359 1470 1862 2355 2728 2718 2964 3405 4146 4429 5113 6038 6802 6654 5563 4764 4405 4153 4073 3953 4762 6792 8810 9382 7990 6431 5387 5193 5200 4462 4066 3856 2929 2375 2074 1878 1694 1601 1731 2021 2313 2624 2914 3550 4776 5244 5776 5595 5439 4971 4506 4293 4223 4090 4873 4825 4482 5122 5979 7073 8201 8891 7595 5397 3550 2737 2311 2080 1704 1506 1333 1367</intensities>
			</dataPoints>
		</scan>
		<scan appendNumber="0" mode="Continuous" scanAxis="Phi" status="Completed">
			<header>
				<startTimeStamp>2018-12-18T15:44:04-05:00</startTimeStamp>
				<endTimeStamp>2018-12-18T15:45:16-05:00</endTimeStamp>
				<author>
					<name>ms6pb</name>
				</author>
				<source>
					<applicationSoftware version="3.0c">Data Collector</applicationSoftware>
					<instrumentControlSoftware version="2.1A">XPERT-PRO</instrumentControlSoftware>
					<instrumentID>0000000014024241</instrumentID>
				</source>
			</header>
			<dataPoints>
				<positions axis="2Theta" unit="deg">
					<commonPosition>38.296</commonPosition>
				</positions>
				<positions axis="Omega" unit="deg">
					<commonPosition>19.148</commonPosition>
				</positions>
				<positions axis="Phi" unit="deg">
					<startPosition>2.50</startPosition>
					<endPosition>357.50</endPosition>
				</positions>
				<positions axis="Chi" unit="deg">
					<commonPosition>50.00</commonPosition>
				</positions>
				<commonCountingTime unit="seconds">1.00</commonCountingTime>
				<intensities unit="counts">1469 1530 1918 2521 2835 3289 3956 4284 4771 4599 4411 3775 3353 2908 2574 2859 3147 3212 2906 2682 2947 3820 4753 5805 6036 5425 5455 5388 5507 5357 4893 4149 3425 2564 2039 1954 1769 1596 1794 2062 2376 2890 3751 4710 5989 6819 6739 5558 4922 4767 4986 4578 4283 3942 3756 3561 3214 3217 3923 5028 6993 8859 9066 7047 3862 2881 2732 2580 2365 2176 1893 1666</intensities>
			</dataPoints>
		</scan>
		<scan appendNumber="0" mode="Continuous" scanAxis="Phi" status="Completed">
			<header>
				<startTimeStamp>2018-12-18T15:45:24-05:00</startTimeStamp>
				<endTimeStamp>2018-12-18T15:46:37-05:00</endTimeStamp>
				<author>
					<name>ms6pb</name>
				</author>
				<source>
					<applicationSoftware version="3.0c">Data Collector</applicationSoftware>
					<instrumentControlSoftware version="2.1A">XPERT-PRO</instrumentControlSoftware>
					<instrumentID>0000000014024241</instrumentID>
				</source>
			</header>
			<dataPoints>
				<positions axis="2Theta" unit="deg">
					<commonPosition>38.296</commonPosition>
				</positions>
				<positions axis="Omega" unit="deg">
					<commonPosition>19.148</commonPosition>
				</positions>
				<positions axis="Phi" unit="deg">
					<startPosition>2.50</startPosition>
					<endPosition>357.50</endPosition>
				</positions>
				<positions axis="Chi" unit="deg">
					<commonPosition>55.00</commonPosition>
				</positions>
				<commonCountingTime unit="seconds">1.00</commonCountingTime>
				<intensities unit="counts">1975 2124 2520 3141 3644 4045 4577 5025 6419 6718 5514 3580 2581 2314 2186 2381 2475 2520 2227 2314 2351 2465 2597 2710 2954 3857 4553 4771 5618 6502 6013 4818 4221 3509 2878 2174 1807 1730 1846 2226 2670 3396 4198 5235 6470 7010 6899 5554 4481 3954 4113 4585 4469 3801 3684 3314 2748 2805 3041 4054 5156 7435 9080 9527 5620 3874 3718 3563 2717 2497 2219 2013</intensities>
			</dataPoints>
		</scan>
		<scan appendNumber="0" mode="Continuous" scanAxis="Phi" status="Completed">
			<header>
				<startTimeStamp>2018-12-18T15:46:46-05:00</startTimeStamp>
				<endTimeStamp>2018-12-18T15:47:58-05:00</endTimeStamp>
				<author>
					<name>ms6pb</name>
				</author>
				<source>
					<applicationSoftware version="3.0c">Data Collector</applicationSoftware>
					<instrumentControlSoftware version="2.1A">XPERT-PRO</instrumentControlSoftware>
					<instrumentID>0000000014024241</instrumentID>
				</source>
			</header>
			<dataPoints>
				<positions axis="2Theta" unit="deg">
					<commonPosition>38.296</commonPosition>
				</positions>
				<positions axis="Omega" unit="deg">
					<commonPosition>19.148</commonPosition>
				</positions>
				<positions axis="Phi" unit="deg">
					<startPosition>2.50</startPosition>
					<endPosition>357.50</endPosition>
				</positions>
				<positions axis="Chi" unit="deg">
					<commonPosition>60.00</commonPosition>
				</positions>
				<commonCountingTime unit="seconds">1.00</commonCountingTime>
				<intensities unit="counts">2408 2848 3289 3567 3925 4282 4587 5072 6168 7097 5948 3551 2628 2013 1949 1982 1979 2098 2072 2242 2093 1855 1698 1896 2162 2961 4226 4833 5230 5926 5830 5508 5190 4404 3382 2454 2140 2150 2291 2761 3094 4139 4710 5069 5672 6665 7117 5844 4069 3163 3000 3506 3575 3785 3895 3875 3361 2772 2923 3019 4120 6354 8606 8574 5545 4691 4780 4165 3490 2863 2462 2476</intensities>
			</dataPoints>
		</scan>
		<scan appendNumber="0" mode="Continuous" scanAxis="Phi" status="Completed">
			<header>
				<startTimeStamp>2018-12-18T15:48:04-05:00</startTimeStamp>
				<endTimeStamp>2018-12-18T15:49:16-05:00</endTimeStamp>
				<author>
					<name>ms6pb</name>
				</author>
				<source>
					<applicationSoftware version="3.0c">Data Collector</applicationSoftware>
					<instrumentControlSoftware version="2.1A">XPERT-PRO</instrumentControlSoftware>
					<instrumentID>0000000014024241</instrumentID>
				</source>
			</header>
			<dataPoints>
				<positions axis="2Theta" unit="deg">
					<commonPosition>38.296</commonPosition>
				</positions>
				<positions axis="Omega" unit="deg">
					<commonPosition>19.148</commonPosition>
				</positions>
				<positions axis="Phi" unit="deg">
					<startPosition>2.50</startPosition>
					<endPosition>357.50</endPosition>
				</positions>
				<positions axis="Chi" unit="deg">
					<commonPosition>65.00</commonPosition>
				</positions>
				<commonCountingTime unit="seconds">1.00</commonCountingTime>
				<intensities unit="counts">2972 3560 4644 4945 5062 5148 5230 4866 4874 5248 4844 3451 2341 1961 1668 1737 2068 2382 2765 2928 2313 1633 1427 1514 2128 3141 4454 4995 5112 6004 6719 7143 6131 4844 3923 3044 2678 2487 2533 3029 3859 4800 5470 5362 5543 6115 6118 5156 3581 2411 2377 2814 3189 3652 3721 3981 3331 2700 2403 2651 3787 5436 6808 6629 5600 5689 6091 5765 4963 3725 2736 2658</intensities>
			</dataPoints>
		</scan>
		<scan appendNumber="0" mode="Continuous" scanAxis="Phi" status="Completed">
			<header>
				<startTimeStamp>2018-12-18T15:49:21-05:00</startTimeStamp>
				<endTimeStamp>2018-12-18T15:50:34-05:00</endTimeStamp>
				<author>
					<name>ms6pb</name>
				</author>
				<source>
					<applicationSoftware version="3.0c">Data Collector</applicationSoftware>
					<instrumentControlSoftware version="2.1A">XPERT-PRO</instrumentControlSoftware>
					<instrumentID>0000000014024241</instrumentID>
				</source>
			</header>
			<dataPoints>
				<positions axis="2Theta" unit="deg">
					<commonPosition>38.296</commonPosition>
				</positions>
				<positions axis="Omega" unit="deg">
					<commonPosition>19.148</commonPosition>
				</positions>
				<positions axis="Phi" unit="deg">
					<startPosition>2.50</startPosition>
					<endPosition>357.50</endPosition>
				</positions>
				<positions axis="Chi" unit="deg">
					<commonPosition>70.00</commonPosition>
				</positions>
				<commonCountingTime unit="seconds">1.00</commonCountingTime>
				<intensities unit="counts">3088 3882 4464 4936 5556 5990 6102 5541 4674 4734 4658 3850 2764 1961 1825 1954 2349 2654 3086 3113 2524 1728 1551 1983 2802 3665 4531 4848 5313 6917 8174 8309 6270 4689 4188 3673 3120 2640 2875 3478 4760 6146 6083 6204 5835 5515 5585 4774 3477 2481 2106 2320 2854 3313 3812 3774 3362 2644 2457 2782 3734 4966 5860 5800 5880 6604 7317 6911 5524 4140 2936 2566</intensities>
			</dataPoints>
		</scan>
	</xrdMeasurement>
</xrdMeasurements>
